Repository: genericrobot77/ontocast

# OntoCast <img src="https://raw.githubusercontent.com/growgraph/ontocast/refs/heads/main/docs/assets/favicon.ico" alt="Agentic Ontology Triplecast logo" style="height: 32px; width:32px;"/>

### Agentic ontology assisted framework for semantic triple extraction from documents

## Overview

OntoCast is a powerful framework that automatically extracts semantic triples from documents using an agentic approach. It combines ontology management with natural language processing to create structured knowledge from unstructured text.

File: data/chunks/chem.bassani-et-al-2024-nanocrystal-assemblies-current-advances-and-open-problems.json (part 2 of 10)
{
        "Variation of chain statistics with distance creates a depth gradient in the ligand density. When combined with curvatureinduced variations and tension, careful design of depth gradients in polymer brush properties provides a versatile way of controlling NC interactions. Moreover, nonspherical cores give rise to brush environments that depend on both the mean and Gaussian curvatures of the particle. 147 The dependence of brush properties on surface gradients in grafting density and curvature remains an open problem in polymer physics. Moreover, the polydispersity of chain lengths can give\n\nFigure 6. Depiction of soft shells over NC hard cores. (a) Schematic of a hard core particle with a soft polymer brush or polymer gel shell that is thick relative to the core diameter. (b) Gradients in core curvature result in local variations in brush thickness h (blue dashed line) when compared to a flat brush of thickness h fl (magenta dashed line). (c) Interactions between brushes give rise to an interpenetration zone of thickness h inter and a dry zone of thickness h dry . (d) Brushes composed of different polymer lengths lead to layers of thickness h A and h B -h A with different compositions. (e) A shell composed of a temperature-responsive polymer can change in thickness, e.g., conforming to a potentially anisotropic core above a lower critical solution temperature. (f) Two-body interactions of an elastic shell involve a combination of compressive and expansive deformations (left). Many-body interactions involve more complex deformations and changes in contact surfaces (right). (g) Equilibration involving mass (solvent) exchange can lead to coexistence between particles of different volumes, resulting in different crystal phases, e.g., transitioning from a hexagonal lattice (top) to a square lattice (bottom).\n\n<!-- image -->\n\nrise to additional structures in brushes, namely the segregation of long and short polymers into different layers 148 -151 (Figure 6d). This can also be used in favor of tuning NC interactions.\n\nMany open questions regarding the effect of polydispersity in curved brushes remain. There are examples 152 where the assembly is not affected by polydispersities leading to up to 25% variations in the effective diameter of the NC. The ability of these highly dispersed systems to produce uniform superlattices was attributed to the greater polymer configurational freedom enabled by their curvature. The universality of this effect however needs to be assessed by further work.\n\nThe NC core shape has a nonlocal effect on brush properties, chain statistics, and brush interactions, which is of importance to tune properties. To what extent this is possible is an open issue and highlights fundamental questions in the basic statistical physics of how polymers and polymer brushes fill space. The interpenetration of two polymer brushes alters the local density of the monomers within a brush, modifying packing conditions elsewhere. Consequently, the nonlocal character of this alteration in chain-packing conditions changes the degree to which additional brushes can interpenetrate the shell. This leads to effective many-body interactions that have been modeled for shorter ligands, 153 but it remains unclear how to extrapolate these models to long brushes.\n\nlinked polymer chains 13 (Figure 6a). The total dimensions of such gels reach hundreds of nanometers for nanogels, and up to tens of micrometers for microgels. When using an appropriate solvent, microgels are swollen by large amounts of solvent molecules, making their physical classification nontrivial. The properties of microgels range somewhere between those of classical macromolecules, surfactants, and colloids. 156 Whereas the decoration of NCs with linear polymer chains (e.g., polymer brushes) is limited to rather small shell thicknesses, the encapsulation of NCs by microgel shells extends to larger length scales because of its cross-linked nature. 157 This is relevant for designing close-packed NC assemblies where the thickness of the shell and its compression state determine the distance between NCs. 158\n\nChanges in brush solubility permit large, in situ changes in NC interactions. For example, a swollen polymer brush shell increases the distance between cores. Since swollen polymer brushes allow for greater interpenetration from surrounding brushes, the resulting interaction is softer. Thus, a swollen polymer brush screens neighboring NC cores more effectively. Conversely, when a polymer brush collapses (Figure 6e), it forms a dense, thin, and stiff shell around the core, reducing screening. Altering the brush configuration can stabilize superstructures during drying, allowing the formation of freestanding assemblies. 154 This can even drive martensitic phase transitions, where structural defects arise to compensate for the compaction observed in polymer contraction. 155\n\n3.2.2. Core-Shell Nanogels and Microgels. Nanoand microgels are soft, deformable objects with an internal gel-like structure that consists of chemically and/or physically cross-\n\nThere are many open questions regarding the interactions between gel-grafted NCs. As microgels are cross-linked polymer networks, their response to deformation is characterized by a shear rigidity that polymer brushes and other grafted ligands lack. Consequently, contact interactions between gel-grafted particles involve nonlocal deformations of the shell as a whole, oppositely to the localized interpenetration layers as in brush-grafted NCs. This is a result of the long-range character of elasticity in rigid materials and is particularly important for situations where the internal stresses in the assembly are comparable to the stiffness scale set by the elastic moduli of the gel, which altogether can lead to large deformations. Large-deformation contact mechanics involve nonlinear elastic effects beyond those captured by typical Hertzian contact mechanics, requiring advanced computational methods. Beyond the complexities of pairwise interactions, the nonlocal character of shell deformations leads to multi-body interactions (Figure 6f). These depend on a rich interplay between the nonlinear elasticity of individual shells and changes in contact surface geometry and topology between multiple NCs. 159,160 In the many-body limit, particularly in the case of close-packed assemblies, long-range elasticity leads to a situation in which gel shells form an essentially continuous soft gel matrix with NC cores as inclusions, resulting in a composite material with distinct mechanical and rheological properties. 161\n\nA further challenge is the cross-link density gradients of nano- and microgels leading to a distinct swelling response. 162 The ability to design and prescribe spatial distributions of cross-links may nevertheless be useful in crafting targeted contact interactions between NCs. Moreover, patterned crosslink gradients have proven to be a useful tool for the design of macroscale, soft, shape-morphing materials, 163 prompting the question of whether such patterning may be useful for the design of shape-morphing NCs. However, patterning nanoscale variations in cross-link distributions in gels in a way that is scalable remains an open challenge.\n\nEven without cross-link density patterning, shape change may be achieved by grafting a gel with a large swelling response to the surface of a nonspherical core, so that the swollen shell is roughly spherical and the de-swollen shell conforms to the nonspherical hard core (Figure 6e). While a similar effect can be achieved with a polymer brush, gels and other residuallystressed materials that are grafted to rigid surfaces can undergo elastic buckling under changes in the swelling state. 164,165 These buckled states have a reduced symmetry compared with that of the unbuckled states, potentially augmenting the shape design space of these NC materials. Incorporation of buckling \ue0d5 that is, of mechanical instability \ue0d5 has long been of interest to the design of mechanical metamaterials, due in part to the multistability of broken-symmetry, buckled states. Introducing such multistability into NC assembly via the buckling of gel shells may give rise to bulk emergent effects seen in other metamaterials, such as auxeticity, 166,167 as well as a way of actuating transitions between crystal structures.\n\nThe deformability of soft shells, which permits the control of NC assembly, also gives rise to several challenging open questions related to the interplay between shape change and many-body interactions. The ability of a particle to change shape in response to confinement by other particles creates effective multivalent NC interactions, especially when the deformation is coupled with the functionalization of the soft shell. An example is when contact-induced deformation or polymer interpenetration leads to the exposure of different binding motifs due to the insertion of ligands within the soft shell. Beyond contact interactions, which involve redistribution of mass within a single NC shell, there is an additional possibility of mass exchange between NCs, which has been shown to play an important role in stabilizing ordered phases in certain assemblies. 168 One example is the exchange of solvent between gel-grafted particles, which is necessary for osmotic equilibrium. Changes in the osmotic equilibrium give rise to variations in the swelling state of the gel. Microgels have been shown to take advantage of solvent or ion exchange to heal lattice defects caused by size polydispersity, and gel swelling or de-swelling. 169 Interestingly, polyNIPAM-based gels can have multiple coexisting swelling states at a single osmotic pressure. 170 -172 This permits harnessing multistable osmotic equilibria to stabilize additional crystal structures that are not usually accessible to monodispersed particles (Figure 6g). Examples include complex Frank-Kasper crystal structures, which have been shown to be stabilized by mass exchange between multiple lattice sites in block copolymer systems. 173\n\n3.3. Ligands with Specific Hydrogen Bonds. The use of ligands with tether groups (Figure 5d) at the end of the ligand chain addresses directional interactions in a way that cannot be achieved by steric, ionic, or van der Waals interactions. Tether interactions often occur by hydrogen bonding of specific sites. These sites present a geometric disposition where bonding is always stronger once meeting its complementary tether. Nevertheless, hydrogen bonds are weak by nature, and therefore bonding of noncomplementary tethers is reversible, permitting structure healing. These interactions lead to the robust assembly ideal , based on two universal aspects, (i) preprogrammed heterogeneous nucleation, ensuring that intermediates grow as determined by the current properties of the solution, so growth does not result in a pool of mutually incompatible precursors of the desired superstructure and that there are enough building blocks (NCs) to build it, and (ii) cooperative binding, ensuring that any added building block is guaranteed to bind to its correct spot, thus implementing a form of error correction.\n\nThe most prominent ligand that tackles the ideal of robust assembly is deoxyribonucleic acid (DNA), where a sequence of the four nucleobases \ue0d5 namely adenine (A), cytosine (C), guanine (G), and thymine (T), represented by different colors in Figure 5b \ue0d5 bond with their complementary nucleobases. There are however other successful strategies that offer advantages in scalability, lower cost, and operation in organic solvents, such as nanocrystal tectons and interpolymer complexation.\n\n3.3.1. DNA Ligands. Singleand double-stranded DNA chains are widely used as ligands to direct the self-assembly of NCs 16,17,174,175 and permit programming intercomponent interactions via addressable bonds. 176 -179 Nonhybridized ACGT nucleobases of DNA dangle at the end of the DNA chains and, once they find their complementary partners, hybridize leading to attractive interactions between NCs. Highly specific molecular-level instructions to direct interparticle binding also exist in ligands other than DNA. Other classes of biomolecules, including nucleic acids, proteins, and peptides, 180 -187 also incur multiple types of orthogonally interacting bonds that can be defined explicitly. 174,175,188 -192 DNA ligands are nevertheless attractive in the field of NC assembly due to (i) the chemical stability of DNA and the ability to functionalize DNA with different chemical groups, (ii) its predictable description of sequence-encoded interactions, (iii) the ability to control entropic and mechanical properties of DNA chains through its singleand doublestranded composition, and (iv) its structural plasticity. 176,177 Besides DNA used as a ligand shell around the NC core, DNA can also be folded without an NC core to engineer complex 2D and 3D shapes (scaffolds), a technique known as DNA origami . 193 -211 Recently, both techniques of DNA-grafted NCs and DNA-shaped nanoarchitectures were merged to coassemble 3D organizations. 212,213\n\nA fundamental challenge in using DNA ligands regards the collective effect of DNA chains resulting in many-body interactions. 214 Complex DNA shells can lead to intricate assembly pathways that inhibit crystallization, making it difficult to predict the resulting phase. Studies uncovering the phase behavior of DNA-grafted NC assemblies were tackled both theoretically and experimentally. 181,215 -218 Recent advances demonstrated that DNA shells of spherical nanoparticles can be rationally designed with prescribed interaction potential by tailoring the rigid and flexible parts of connecting DNA chains and their hybridizing motifs, 219 leading to the assembly of non-closed packed structures. This permits future lattice engineering via DNA shell design. Challenges still remain in (i) prescribing a shape of the interaction potential via DNA motifs and shell composition, (ii) understanding how many-body effects affect local particle\n\narrangements, and (iii) the results of these factors on the assembled phase. Interactions between NCs also depend on the placement of DNA at different parts of the NC surface, that is, on the edges or facets of the NC core. This results in complex hybridization behavior of the DNA shells, where the chains seek the maximization of the hybridization area while satisfying entropic effects for both ligand chains and NC cores. The interplay of these effects results in complex phase behaviors of systems with single and binary particle shapes. 40,216,220 -225\n\nWhile there is significant progress in establishing predictable assembly in DNA-grafted NCs, it is difficult to use this approach broadly for technological applications as particle characteristics (e.g., the habit of the NC core, the DNA shell, and grafting density of DNA ligands) determine the assembled structure, significantly limiting the range of ordered arrays that can be achieved. This can however be overcome by utilizing DNA scaffolds that prescribe placements of NCs. Complex surface scaffolds using DNA tiles and DNA origami 202,226 that self-assemble into desired patterns can provide addressable affinity for NCs at specific locations, 195 although this approach is currently limited to 2D assemblies. Controlling the behavior of 3D assembly can be achieved by the integration of DNA-grafted NCs and DNA nanoarchitectures. 213,227 -229 In this approach, NCs are provided with defined directional interactions by encapsulating them into polyhedral wireframes made of DNA. This strategy significantly decouples the assembly process from the NC properties thus expanding the range of assembled structures, since NCs act as a nanocargo in a frame, forming a material voxel. 212 Assembly is therefore predominantly driven by directional, interframe hybridization interactions. Such interactions are encoded by DNA strands at predefined locations of the frame, such as its vertices. This method drastically expands assembly, since it relies on the valence of the frame. More studies will be required to explore the molecular-level details of the influence of DNA in the crystallization of frames and their phase behavior. Recent work 230 revealed different types of defects in 3D DNA-grafted NC assemblies, and future studies should explore how the occurrence and type of defects depend on the design of assembled components and the assembly pathways.",
        "Selecting a voxel shape and the placement of interframe DNA bonds define the valence and geometry of binding arrangement and, consequently, an assembled DNA framework. For example, the 4-, 6-, and 8-fold symmetries of the individual voxel bonds 80,202,212,231 -234 result in diamond, simple cubic, and body-centered cubic frameworks, providing different 3D scaffolds to place NCs. By adding a bond identity to the valence when using different sequences, or a composition of a number of sequences for different directional bonds, a higher degree of structural diversity is achieved. 191,232,235 This approach permits (i) coordinating different types of frames, empty or with cargo, to create increasingly complex organizations, 226,232,236 and (ii) establishing an inverse design of lattices through the selection of bonds with different identities for a set of voxels. However, the requirements of the bond encoding and their energy distribution for an effective assembly process are unknown. Relevant questions remain on (i) how to reduce the amount of information required for the inverse design of such systems, and (ii) which energy landscape of the bonds provides an assembly pathway with minimal metastability in such complex systems.\n\n3.3.2. Nanocomposite Tectons and Other Ligands. Hydrogen bonds provide a powerful bonding mechanism between polymer-grafted NCs, being the most prominent example DNA-mediated assembly discussed in the previous section. There are however other successful strategies that offer advantages in scalability, lower cost, and operation in organic solvents. Nanocomposite tectons 18,19 (NCTs) are one important example that consists of an NC core functionalized with a polymer brush, where each polymer chain terminates in a supramolecular binding group, also called tether (Figure 5d). The highest quality crystals are typically obtained with NCTs that bond via complementary diaminopyridine (DAP) and thymine (Thy) groups that form a hydrogen-bonding pair. The reversible nature of the individual supramolecular interactions is a critical design component to enable crystallization. The use of multivalent interparticle bonding mediated by these supramolecular complexes between particles allows for crystal formation, thus providing an example regarding the rules for robust assembly discussed in the previous section.\n\nNCTs present an interesting tool for assembly, as the composition and length of the polymer brush and the identity of the supramolecular complexes provide design handles to tune the crystallization behavior. The scalability of the polymer system also allows a wider range of experimental variables and conditions to be explored, as well as the investigation of largerscale effects on nanoscale assembly. 154 Furthermore, passivation of DAP or Thy results in an NC functionalized with a nonspecific polymer brush, 237 thus representing an interpolation that may optimize pros and cons of NC bonding by polymer brushes and DNA-mediated assembly discussed in the previous sections.\n\nAnother example of polymers interacting through hydrogen bonds is interpolymer complexation (IC), where a hydrogenbond acceptor (e.g., polyethylene oxide) is functionalized to an NC, whereas a hydrogen-bond donor (e.g., polyacrylic acid) is suspended in a water solution providing a bond linker. 20 NCTs and IC however do not yet provide the level of programmability of DNA. Future efforts will require the development of hydrogen-bond polymers that retain the significant advantages of these examples while enabling more sophisticated programmability that can rival the successes achieved in DNA assembly.\n\n3.4. Solvent Effects. 3.4.1. Electrostatic Forces and Ionic Strength. Long-range Coulomb interactions are screened by the ionic strength of the solvent and controlled through variations in both the salt concentration and the dielectric constant of the solvent. These effects provide a method to finely control NC interactions (Figure 5e). A recent strategy shows that metal (e.g., Au, Pd, Ni) and semiconductor (e.g., PbS, PbSe) NCs assemble into face-centered cubic (fcc) superlattices in the presence of the large ionic strength provided by multivalent salts, 21 with the high dielectric constant of the NC material generating image charges and ionic condensation near the NC surface. 27 A second approach 238 combines charged colloidal NCs and small molecules with multiple opposite charges, e.g., positivelycharged Au NCs and negatively charged citrate ions. 238 This approach has recently been generalized to mixtures of positively and negatively charged NCs, leading to the formation of binary NC superlattices. A third approach\n\nconsists of NCs functionalized with polyethylene glycol (PEG), including modified PEG with charged end-groups, 239 where the competition between hydrogen bonds and electrostatics leads to 2D and 3D superstructures. 240 -242 For \u03bc msized colloids, organic solvents with a low dielectric constant induce assembly at small salt concentrations. 243,244\n\nSeveral effective Yukawa-DLVO-like interaction potentials have been proposed in the literature to model charged NCs/ colloids in the presence of monovalent ions. 245 -248 Developing accurate potentials to describe NC interactions within implicit solvent models nevertheless remains a challenge. The finite element method (FEM) solves integral equations of the primitive model surrounding a spherical macroion with an arbitrary number of ionic species, including ion correlations, ionic excluded volume effects, and large size and charge dispersities. Nevertheless, there remain critical disagreements between theory and experiment regarding, e.g., interactions between rods, which requests more complex models. 249 For instance, conformational degrees of freedom of ligands are difficult to describe within primitive models. The development of models that explicitly describe water 250 is key to moving beyond primitive models in electrostatic interactions. Machinelearned potentials trained on first-principle computational data may provide a promising path forward, to be discussed later in this article.\n\n3.4.2. Many-Body Interactions of Ligands. Nonadditive 251 and many-body effects 252 exist in a vacuum and can also arise from solvent molecules that remain within assemblies. During the assembly of, e.g., ultra-thin nanowires, 253 they affect the spacing and structure depending on their molecular packing. Ligand fluctuations also lead to anisotropic geometries that influence the apparent physicochemical properties of the ligand shell by exposing different functional groups to the solvent or by increasing the amount of surface area accessible by the solvent. 254,255 In an aqueous solution, disruptions of the hydrogen bond network of water at the interface due to ligand fluctuations can manifest as changes in hydrophobic interactions that are nonadditive and difficult to anticipate from the chemical structure alone. 256 -258 Similarly, ionmediated interactions can drive anisotropic interactions between particles in solution 259 or lead to anisotropic shell structures. 260 It is already possible to account for the effects of molecular transitions in the shell 261,262 and solvent effects including mixtures on the interaction between apolar NCs. 263,264 The quantification of effects related to assembly kinetics on the final free energy minima, and dependence on perturbations of the structure of the ligand shell in complex solvent environments is however yet to be established.\n\nThere are important open questions about the spatial distributions of ligands on the NC surface and the role of unbound ligands. In some cases, the dynamic equilibrium between surface-bound ligands and those in solution may become relevant. Some popular families of ligands bind strongly, such as ligands with thiol end-groups on gold NCs 265,266 (Figure 5d). They establish essentially complete surface coverage, with limitations primarily determined by the molecular shape of the ligand species, except in extremely diluted conditions. Other ligand end-groups (e.g., amines) present a weaker binding, with binding free energies on the order of k T B or less. NC interactions display sensitive dependencies on the NC and ligand concentrations, temperature, and solvent quality 267 in the presence of these weakly binding ligands. In addition, excess ligands in the solution can play an important role during assembly and remain in the final dried superstructure. 268 Understanding these effects requires joint efforts in molecular simulation and experimental characterization of NC assemblies.\n\nAnother challenge is to anticipate the behavior with the increasing complexity of ligand architectures. Most simulation studies focused on molecular shells composed of linear alkanes, which exhibit well-established order-disorder transitions as a function of temperature, alkyl chain length, and particle size. Even in those simple systems, the physics of dispersion at temperatures below the ligand order-disorder transition, where ligands bundle and relaxation times increase, remains to be understood. Significantly more complex ligand structures, such as ligands that include branched groups or many unsaturated bonds, disrupt chain packing in significant ways 255 and critically influence the stability of the NC assembly. 269 Ligands with multiple chemically distinct segments can lead to apparent spatial variations in chemical properties. 270 NC shells can be synthesized with a mixture of multiple ligands (small molecules or polymers), 271 -273 enabling tuning of NC-NC interactions, e.g., for the formation of patchy particles.\n\nThe interplay between ligand coverage, NC shape, and interparticle interactions is also an open problem. NCs can have facets of different crystallographic directions, each with a distinct affinity to the ligands. 274 This can result in different ligand densities on different facets, even for a single ligand type, and more complex behavior can arise for mixtures of ligands with different binding groups or tail chemistry and molecular structure. There is evidence that such ligand partitioning between NC facets can be exploited to direct assembly via patchy facet-specific interactions, either with a substrate 275 or other NC, 276 but the full extent of this potential remains to be explored.\n\n3.4.3. Liquid Crystal Solvents. Liquid crystal solvent media permits other ways of controlling NC assemblies 23,277 -282 (Figure 5f). NCs induce deformations in the liquid crystal described by its multipole expansion. 23 Such a description introduces an analogy with electrostatics, where the molecular alignment (director field) deformations play a role similar to that of electrostatic charge distributions. By controlling NC shape and surface boundary conditions, multipoles ranging from dipoles to hexadecapoles can be obtained experimentally and modeled theoretically. 23 Design rules come from analogy to electrostatics. When (i) the highly anisotropic interactions mediated by nematic orientational elasticity are further supplemented by (ii) electrostatic repulsions and various steric interactions while (iii) taking advantage of anisotropic NC shapes, then (iv) a large variety of molecular-colloidal condensed matter phases can arise, including various lowsymmetry crystalline and liquid crystalline nanocolloidal phases such as triclinic crystals and monoclinic nematic liquid crystals. 23,277,278,280 -282\n\nDispersing NCs in a nematic liquid crystal has already yielded fundamental breakthroughs in realizing condensed matter assemblies. It enables low-voltage electric switching of various nanocolloidal systems, such as silver nanoplates, 283 which promise technological utility in controlling solar gain of smart windows. Current ongoing efforts and challenges in utilizing this liquid crystal-enabled approach of assembly include (i) establishing the relations between shapes/ symmetries of NCs and the ensuing mesophases that can arise from their self-assembly in nematic hosts, (ii) the assembly of lowest symmetry chiral and triclinic nematic\n\nphases with uninhibited fluidity, and (iii) the development of robust means for electric or magnetic reconfiguration of orderly NC assemblies within nematic hosts.\n\nThe global liquid crystal industry is over one trillion USD per year and is mainly based on electro-optic uses of uniaxial nematics. Its further growth can be propelled by phases and properties designed and realized by combining the different symmetries of partially ordered NC assemblies with that of the anisotropic fluid host, such as the conventional liquid crystals used in displays. The interplay of the ordering of anisotropic NCs and molecules will allow the development of highly orientationally ordered, low-symmetry liquid crystals with emergent physical behavior of facile responses to external stimuli and properties not yet encountered in currently available materials. On the other hand, the topology of diverse solitonic field configurations in low-symmetry nanocolloidal systems permits hierarchical designs enabled by NC assemblies, where topological solitons such as skyrmions and hopfions 284 define spatial configurations of NC orientations. ## 4. ASSEMBLY PROTOCOLS\n\nThe design of assembly protocols includes the optimization of process parameters that determine a desirable superstructure. Of particular importance is controlling dynamics during assembly. NCs must not move too much or interact too weakly; otherwise, assembly does not occur, and the system remains in a disordered, fluid state. NCs must also not interact too strongly, to avoid irreversible aggregation.",
