Repository: genericrobot77/ontocast

# OntoCast <img src="https://raw.githubusercontent.com/growgraph/ontocast/refs/heads/main/docs/assets/favicon.ico" alt="Agentic Ontology Triplecast logo" style="height: 32px; width:32px;"/>

### Agentic ontology assisted framework for semantic triple extraction from documents

## Overview

OntoCast is a powerful framework that automatically extracts semantic triples from documents using an agentic approach. It combines ontology management with natural language processing to create structured knowledge from unstructured text.

File: data/chunks/chem.bassani-et-al-2024-nanocrystal-assemblies-current-advances-and-open-problems.json (part 3 of 10)
{
        "Strategies to achieve robust and large-scale NC assembly consist of varying temperature (annealing), varying concentration via solvent evaporation, changing the fluid composition, and utilizing interfaces as a means to induce or guide assembly are all valuable. Other techniques employ external fields, like electrophoretic deposition, a combination with top-down approaches, or are inspired by biological systems.\n\n4.1. Controlling NC Kinetics. Slow or non-ergodic dynamics caused by strong NC attractions can be problematic. In particular, the intrinsic sensitivity of effective NC-NC interactions may prevent reaching equilibrium in multivalent ligand suspensions, such as those with DNA-mediated and other valence-limited colloidal interactions driven by temperature, 285 often resulting in arrested aggregates. Another factor that slows kinetics is related to the stickiness of the multivalent interactions. Sticky interactions prevent pairs of NCs from diffusing around each other while remaining bound, which is a key step for the relaxation of crystal defects.\n\nTo improve assembly, it is essential to have access to strategies that accelerate NC kinetics. The relative diffusion between bound NCs can be improved using high ligand coating density, 190 which increases the melting temperature (as a result of combinatorial gain) and the rates at which pairs of ligand-receptor bridges form/open. 286,287 General computational approaches optimize interactions for model systems, 288 -290 but a comprehensive understanding of how molecular details affect the emerging motility of functionalized particles remains missing and warrants future investigations. The electronic properties of the relevant building blocks may also provide an avenue for further optimization and control. In the case of atomically precise superatomic NCs, 291 the use of dopants can change the electronic character and symmetry of the molecular valence orbitals and thus change the nature of these interactions. 292 Many experimental efforts have now demonstrated the electronic tunability of these building blocks. 293 The relative motility of NCs is also pivotal to the development of dynamic materials, such as crystals glued by mobile NCs. 120\n\nEmpirical protocols of NC assembly that slowly decrease and increase temperature have been widely used. It is therefore necessary to understand how to optimize protocols and to identify general principles that guide the choice of cooling rates. At the next level, it would be crucial to embed protocols with on-the-fly feedback to scan parameter spaces autonomously. Advances in this direction have been made, for example, in experiments studying microphase separations in block copolymer systems. 294 Similarly, theoretical work has explored the optimization of experimental protocols for assembly using reinforcement learning. 295,296\n\n4.2. Varying Solvent Conditions. The most common assembly protocols consist of changing the interaction between NCs by modulating solvent conditions. Solvent-induced selfassembly has been demonstrated in various systems, offering control over NC assembly and disassembly and, in some instances, reversibility. 22,297 Additionally, advances have been made in assembling NCs with complex morphologies, such as Janus NCs. 298 Dynamic self-assembly using solvent gradients and localized solvent addition has also been explored, 299 -301 leading to the formation of patterned NC films. 302 To further advance in NC assembly, it is crucial to understand the role of surface ligands, 303 especially in those systems where a single NC can host a multitude of ligands, 304 as well as balancing attractive van der Waals interactions and steric repulsion.\n\n4.2.1. Assembly by Solvent Evaporation. Solvent evaporation is a strategy to assemble at near-equilibrium conditions. 6 The initial state is usually a stable dispersion, and the final state is solvent-free (dry). If solvent evaporation is slow enough, then it may be regarded as a quasi-static process, i.e., a succession of equilibrium states at the particular solvent concentration. This is conceptually similar to hard shape systems, where crystallization occurs as the particle concentration increases, achieving a given packing fraction \ue0d5 approximately 50% for spheres. Long relaxation times might however occur due to activation barriers, and nonequilibrium effects are relevant.\n\nSolvent evaporation starts from a dispersion in which an NC core is stabilized by soluble grafted ligands. Methods include spray drying, evaporation of emulsions (Figure 7a, top), and drying on solid (superamphiphobic) surfaces 305 -310 (Figure 7a, bottom). When the dispersion dries on a solid substrate, NCs typically assemble into 3D superlattices, which exist as grains in a continuous film or as isolated faceted crystals. 311 Alternatively, solvent evaporation at the air-liquid interface 312 results in extended 2D superlattices, whose width is within 100 nm in a single NC monolayer. With single-component NCs, the structures are fcc or body-centered cubic (bcc), 313,314 although there is evidence for a C14 phase, also named MgZn2, 315 but its stability is not fully characterized. Assembly at the air-liquid interface enables the subsequent exchange of ligands in the NC monolayer, leading to epitaxially-connected NCs. 129,131,316 Including two or more types of NCs leads to a large number of different crystal 317,318 and quasicrystal 319,320 phases. Although most solvent evaporation examples consist of NCs grafted with relatively short ligands, there are examples with dendrimers 321 and long polymers such as polystyrene. 237\n\nSolvent evaporation is a confined process that involves thermodynamic and transport phenomena of disparate length and time scales, thus requiring the development of theoretical\n\nFigure 7. Assembly protocols for synthesis of superstructures composed of NCs. (a) Assembly by solvent evaporation inside half-opened vials (top) and drop cast (bottom). (b) Assembly by changing the solvent quality. (c) Assembly with the assistance of a fluid interface that induces ordering. (d) Electrophoretic deposition, that is, assembly induced by an electric field. (e) 3D printing of superstructures using NCs as the ink, where a focused light beam activates a reaction that bonds two NCs. (f) Assembly activated by an external stimulus.\n\n<!-- image -->\n\nconcepts beyond traditional equilibrium frameworks. 322 Additionally, NC interactions can change over time during drying. For example, electrostatic interactions become screened with increasing salt concentration, 323 or the (effective) solvent quality worsens as the composition changes. 324 Depending on processing parameters such as the evaporation rate or the annealing protocol, the emerging structures might get kinetically trapped before reaching equilibrium. 307,325 In NC mixtures, changes in NC interactions can theoretically cause transitions between binary superlattice formation and demixing, which relate to the formation of assemblies of different textures within the same evaporating emulsion. 326\n\n\u0301\n\nThe case of fast evaporation rates (quantified by large Peclet numbers) is relevant and is encountered in colloidal suspensions 307,308 and during drying. 327 Intricate kinetically trapped structures might emerge, such as composition gradients in multicomponent droplets 308,328 with highly tunable optical properties. 329 Although the driving force behind structure formation remains incompletely understood, recent studies have established that hydrodynamic interactions play an important role in suppressing stratification. 328,330 The open questions include (i) the role of additives such as surfactants, (ii) the impact of surface-stimulated nucleation, 330 and (iii) the effect of macroscopic flow fields within evaporating droplets and films. 331 Another challenge comes with engineering supraparticles using anisotropic NCs, which can become arrested in sparsely packed disordered states, 332,333 including multicomponent cases. Such highly porous assemblies are characterized by large surface-to-volume ratios, making them promising materials for catalysis, as recently demonstrated for the enhanced photocatalytic activity of TiO2 supraparticles. 334\n\nWithin all-atom models, 335,336 timescales are within hundreds of nanoseconds, and length scales in tens of nanometers (Figure 8a). With coarse-grained models coupled to an explicit solvent, the accessible length- and timescales can be extended to microsecond and micrometer scales 337 (Figure 8b), while implicit solvent models can even access time scales on the order of hundreds of milliseconds 308 (Figure 8c,d). Finally, lattice-gas models 338 -342 reach time scales of days and virtually infinite spatial resolutions (Figure 8e). However, an inherent challenge of coarse-graining is the softening of interactions and the concomitant (inhomogeneous) acceleration of the dynamics of the system, 343 which can lead to dynamics that overlook intermediate steps and activation barriers that play a relevant role in experiments.\n\nAs illustrated in Figure 8, bridging the disparate time scales of assembly by solvent evaporation is another challenge.\n\n4.2.2. Assembly by Changing Solvent Quality. NCs can be assembled by degradation of solvent quality when, e.g., adding a polar solvent to a stable dispersion of NCs with polystyrene shells. 22 This leads to the formation of a superstructure from a solution of NCs (Figure 7b) and is known as assembly by changing solvent quality . It is possible to tune the structure of the resulting assemblies via the length of the polymer chain and the quality of the solvent in, e.g., NN , -dimethylformamide (DMF) mixtures with water. 297 The solvent-induced agglomeration of gold NCs with thinner alkylthiol chains leads to an ordered assembly at temperatures above a certain threshold, which is correlated with the order-disorder transition of the shell. 344 Anisotropic particles with sites of different polarity react to changes in solvent quality. For example, Janus particles from organosilica and gold react to changes by forming clusters. 345 Although solvent is often regarded as a catalyst, that is, it allows assembly but does not determine the equilibrium structure, experiments and DFT and MD simulations show that, in some cases, solvent effects determine\n\nFigure 8. Models of solvent evaporation with increasing level of coarse-graining. (a) All-atom simulations showing structure with icosahedron symmetry. Reprinted in part with permission from ref 336. Copyright 2019 Royal Society of Chemistry. (b -d) Simulation snapshots of hard spherical NCs (red) in a drying film, modeled with explicit (b), mesoscale (c), and implicit (d) solvents (blue). The dashed black line in (c, d) indicates the liquid-vapor interface. (e) 2D lattice-gas simulation. Reprinted in part with permission from ref 340. Copyright 2006 John Wiley &amp; Sons - Books.\n\n<!-- image -->\n\nthe geometry and electronic structure, 346 stability, 347 and functionality. 348\n\n4.2.3. Assembly by Solvent Annealing. Another assembly protocol is solvent annealing . 25 Exposure to solvent vapors swells the ligand chains and imparts mobility to the NCs. Solvent annealing can be performed at controlled solvent vapor pressures to attain well-defined NC volume fractions. Starting from a disordered or glassy NC film, the assembly process can be monitored by using in situ X-ray scattering techniques. Fast quenching of solvent-swollen films to the dry state helps to preserve the intermediate structures, allowing their characterization by electron microscopy. Solvent annealing has proven effective in forming one-component 349 -351 and more recently, complex multicomponent NC superlattices. 352 It can also be used to improve the degree of ordering or induce structural transition in preformed superstructures.\n\ntechniques assumes the microstructure is conserved during transfer to a solid interface and subsequent drying, which might be untrue. Combining ex situ (i.e., after the deposition of the monolayer on the solid substrate) with in situ analysis 364 -368 revealed significant changes in the microstructure. 368 This study covers only micron-sized core-shell NCs. In situ measurements are challenging for building blocks below or near the Abbe limit unless markers are used. These however alter the interactions between NCs.\n\n4.3. Fluid Interface-Assisted Assembly. The absorption of NCs to liquid interfaces is controlled by surface energies. In Pickering emulsions, 353 the oil-water interface is stabilized by adsorbed particles. The adsorption to the interface can be considered an irreversible process with a high energy barrier for desorption from the interface, E = \u03b3 ow \u03c0 R 2 (1 - | cos( \u03b8 ) ) , | 2 where R is the particle radius, \u03b3 ow is the oil-water interfacial tension, and \u03b8 is the wetting angle. 354 In contrast to the curved interfaces in emulsions, which complicates ordering, adsorption to flat fluid interfaces (e.g., a Langmuir trough) is a strategy for large-area assembly of NCs into monolayers. Monolayers of polystyrene NCs are easily obtained at the air-water interface. 26 The switch to deformable particles, such as nanogels and microgels 13 (Figure 6), creates assemblies that depend on the density of NCs at the fluid interface 355 (Figure 7c). In a Langmuir trough, this density can be manipulated through movable barriers. 356,357 Deformable polymer shells also affect the assembly outcome, especially in situations where capillary interactions play a role. 358,359 Furthermore, macroscopically well-ordered, non-close-packed (beyond simplex hexagonal order 360 ) monolayers of plasmonic NCs were assembled from plasmonic core-shell microgels at the airwater interface. 355,361\n\nMicrostructural analysis of monolayers prepared via fluid interface-assisted assembly typically relies on microscopy (atomic force and electron microscopy) and scattering (Xray and light scattering). 362,363 The application of such\n\nDespite widespread usage of soft and deformable building blocks in fluid interface-assisted assembly and considerable progress in their understanding, 369 many important questions remain. A detailed quantification of interaction forces is necessary, and methods are available, such as using optical tweezers at the interface. An improved understanding of the complex interplay of forces at the interface and upon transfer and drying onto different solid substrates will require better theory and simulations. Additionally, contactless interfacial rheology 370,371 combined with small-angle scattering and/or high-resolution microscopy will provide insights, linking rheological properties to microstructural characteristics.",
        "Furthermore, typical Langmuir trough setups operate with uniaxial compression, which can change the isotropy of monolayers made from soft, deformable particles. It is still required to measure and understand such influences and to compare them to radial compression.\n\n4.4. Electrophoretic Deposition. Electrophoretic deposition (EPD) involves the use of an electric field to direct the assembly of charge-stabilized NCs onto a solid substrate (Figure 7d). Initially used to assemble gold NCs into densely packed monolayers, 372 it has since assembled rod-shaped NCs with permanent dipoles into dense monoand multilayer structures. 373 More recently, EPD on patterned substrates was used to control both the position and orientation of individual particles over large areas, including millions of gold nanorods arranged either horizontally or vertically. 374 -376 Two important factors comprise (i) using nanoscale lithography to create cavities within an insulating layer deposited on top of the electrode and (ii) optimizing the deposition conditions. Depositing a wide range of different particle types into welldefined patterns in a scalable way with surface-templated EPD presents some limitations. For example, it is difficult to deposit NCs with diameters below 10 nm due to constraints in surface\n\ncharge density and the strength of the applied electric field. 376 Whereas clustering or shelling (e.g., with SiO ) can be used to 2 deposit smaller quantum dots, 376 finding alternative strategies is desirable. Another open question is how close the NCs can be spaced. Charged NCs approaching the surface pull counterions, creating complex flow patterns near cavities and electro-osmotic effects that still require characterization. Depositing NC mixtures into more complex patterns remains a challenge. Finally, the range and diversity of structures that can be assembled from EPD remain an open question.\n\n4.5. 3D Printing Superstructures. Self-assembly is a bottom-up strategy that can be combined with the top-down strategy 3D printing or additive manufacturing. Research efforts in this direction targeted the creation of 3D-printed nanomaterials using NCs as the ink. To maximally exploit the properties of the NCs in this process without disturbance from the matrix material, usually a polymeric matrix, 377 organic content should be minimal.\n\nA breakthrough was the creation of bulk superstructures by locally controlling NC aggregation (disordered assembly) in solution, triggered by light-induced reactions that connect NCs via shared organic molecules 378 (Figure 7e). This approach initially required specific NC inorganic cores and highly specialized ligands. 379 The concept has since evolved to a stage where the inorganic cores no longer directly contribute to the assembly process. Instead, a light-sensitive additive is added to the particle suspension. Upon irradiation, the additive converts into a molecule terminated with nitrene radicals, which react forming bonds connecting hydrocarbon chains. 380,381 Nitrene radicals can connect (i) ligands of the same NC, locally reducing colloidal stability and bringing the particles closer together, or (ii) ligands of different NCs, thereby creating interparticle links. These developments are promising towards expanding additive manufacturing capabilities to a broad range of NC building blocks.\n\n4.6. Bioinspired Assembly Protocols. 4.6.1. StimuliResponse Assembly. To mimic and exploit the intricate functions of natural living systems, research recently focused on systems of NCs that are dynamic and respond to external stimuli by initiating the ordering process (Figure 7f). 382 The challenge is to realize stimuli-responsive NC assembly that is capable of storing information and executing programmed tasks. 383,384 The wealth of available ligands, coupled with the diverse sizes, shapes, and properties of the inorganic cores provides sufficient flexibility to control NC solubility and guides the self-assembly process. Yet, it remains imperative to broaden the scope of NC cores beyond the currently common noble metal cores. Carefully designed ligand-capped NCs respond to a broad spectrum of stimuli acting on the ligands and/or the cores. Typical stimuli are chemical triggers like solvents, pH levels, metal ions, gases, and biomolecules, as well as physical triggers like temperature, magnetic fields, and electrical fields. 382,385,386 More complex design strategies include (i) employing ligands that react to multiple stimuli, (ii) utilizing multiple ligands, each responsive to distinct stimuli, and (iii) leveraging the inherent properties of the NCs in conjunction with those of the ligands. The goal is to initiate assembly only once all stimuli converge, and the removal of any stimulus prompts disassembly. 382\n\nThe exploration of practical applications of stimuliresponsive NC assemblies remains largely open. These responsive assemblies might permit delivery systems for drugs, tags, or catalysts, responding to environmental cues for targeted and controlled release. Bioimaging modalities are envisioned utilizing the NCs' ability to alter structures in response to specific biological signals. Furthermore, they could play a crucial role in theranostics, combining therapy and diagnostics by delivering therapeutic agents while offering imaging contrast for monitoring treatment. 387 Beyond healthcare, these NCs have applications in environmental sensing, responsive coatings with functionalities like self-healing, smart textiles that adapt to changing environmental conditions, and even the creation of nanorobots to treat water or remove pollutants, 388 or as soft actuators. 389 Even magnetically responsive colloidal NCs have been used for creating arrays with reversible tunable structural colors that can be exploited as a platform for chromatic applications. 390 Overall, stimuliresponsive self-assembly showcases its versatility and potential for transformative applications in medicine, materials science, and beyond.\n\n4.6.2. Nonreciprocal Multifarious Self-Assembly. Beyond the principle of robust assembly, there is a paradigm termed multifarious self-assembly , where a shared set of tiles (i.e., the basic building blocks) is utilized to assemble multiple target structures. 391 This concept draws an analogy to memory formation in matter, 392 where assembly structures are memorized or encoded in tile interactions, akin to learning. Key components include (i) a common pool of tiles, (ii) the desired structures, (iii) an interaction matrix acquired during learning, (iv) and a suitable parameter region in a highdimensional parameter space of the self-assembly problem. 391,393,394\n\nA proper design or learning rule defines an interaction matrix between the tiles in a way that the pool functions as an associative memory, 395 -397 such that desired structures settle on the minima of the energy landscape of the system. Starting close to those minima, one can stimulate the pool to restore the full structure. Methods of stimulating the pool to assemble the desired structure include introducing a minimal seed extracted from a structure, and changing the concentration of a selection of tiles to lower the nucleation barrier of a specific structure. 391,397 Recent experiments using DNA nanotechnology have demonstrated remarkable promise along these directions . 398,399 Regaining the analogy of NCs with atoms, the multifarious assembly of NCs into superlattices is analogous to the synthesis of atoms into lattices, where the same key components (salts of precursors, ligands, and ions with capping or diffusion-directing effects, and seeds of defined geometry) at different concentrations and synthesis protocols lead to kinetic pathways resulting in diverse NC core habits. Biological self-assembly utilizes building blocks economically, allowing for disassembly and reassembly of structures in a controlled manner. The nonreciprocal multifarious selfassembly model mimics this behavior synthetically by leveraging nonreciprocal interactions between tiles. 400 Nonreciprocity, breaking action-reaction symmetry, drives systems out of equilibrium, 401 -405 enabling the design of time-varying self-assembled structures. A pool of tiles can form various structures (Figure 9a), with the goal of inducing shifts between them in a specific sequence. An example is shown in Figure 9b, where a cyclic sequence of three structures is demonstrated. Proper self-assembly and shifting occur within a limited range of high-dimensional parameter space, and molecular dynamics simulations 400 confirm the feasibility of shape-shifting structures (Figure 9c).\n\nFigure 9. Nonreciprocal multifarious self-assembly. (a) A pool of sixteen distinct tiles can self-assemble into (b) any of three 4 \u00d7 4 squareshaped target structures. The goal is to introduce transformations among these structures by introducing nonreciprocal specific interactions between the tiles. (c) Snapshots of molecular dynamics simulation capturing nonreciprocal multifarious self-assembly. The colors correspond to the structures depicted in (b), where structure 1 is colored in purple, structure 2 in dark yellow, and structure 3 in orange. Adapted with permission under a Creative Commons CC BY license from ref 400. Copyright 2022 The Author(s).\n\n<!-- image -->\n\nNonreciprocal multifarious self-assembly enhances selfassembly by enabling spontaneous structure formation and transformation without manual intervention. Key questions remain, such as the transition from 2D to 3D structures, that can be addressed by adapting DNA origami techniques. 406 Chemically active colloids providing nonreciprocity through chemical concentration 407 offer another potential solution. Enhancing system capacity, measured by the variety of structures they can remember and transition into, poses a significant challenge.\n\nprediction into the development of materials with desired functions and properties.",
