Repository: genericrobot77/ontocast

# OntoCast <img src="https://raw.githubusercontent.com/growgraph/ontocast/refs/heads/main/docs/assets/favicon.ico" alt="Agentic Ontology Triplecast logo" style="height: 32px; width:32px;"/>

### Agentic ontology assisted framework for semantic triple extraction from documents

## Overview

OntoCast is a powerful framework that automatically extracts semantic triples from documents using an agentic approach. It combines ontology management with natural language processing to create structured knowledge from unstructured text.

File: data/chunks/chem.bassani-et-al-2024-nanocrystal-assemblies-current-advances-and-open-problems.json (part 6 of 10)
{
        "Alternatively, one can consider combining periodic solidstate physics treatments of bulk NC regions with explicit consideration of surfaces by using, e.g., embedding methods. 551 Excitonic effects are typically treated by the Bethe-Salpeter theory, which is computationally demanding. Simpler descriptions involving approximations to the dielectric function 552 and stochastic sampling 553 are valuable.\n\nThe main function of ligands is to enable various synthetic routes for manufacturing colloidal NCs, passivate the electronic defects, and protect the NC surface. Moreover, ligands interact strongly with NC surfaces leading to substantial charge redistribution and polarization effects on the surface. 543 Hybridized states form, in which the electronic density is spread over the NC and the ligands. In fully passivated NCs, neither the ligand-localized nor hybridized molecular orbitals appear as trap states inside or near the band gap. Instead, being mostly optically dark, dense hybridized states open channels of relaxation of high-energy electronic excitations (Figure 13a). Loss of passivating ligands leads to either optically dark or bright additional states inside of the band gap, depending on the position of the leaving ligand. Mid-gap trap states are eliminated by surface reconstruction in certain magic-size NCs, such as Cd33S33 (Figure 13b). However, surface passivation is typically required. 554,555 Modeling of electronic properties of passivated NCs requires proper placement of ligands on NC surfaces to satisfy charge neutrality and realistic synthesis conditions. Achieving precise control over the placement of molecular ligands remains an outstanding synthetic challenge. It often brings forward properties and applications, such as chiroptical features, which is of interest to structure determination, polarized photo-detectors, sensing, and spintronics. Typically, semiconducting NCs are nonchiral structures with significant optical activity in the UV-Vis range. In contrast, chiral molecular systems generally have a significant band gap. One approach to induce chiroptical signatures in semiconducting NC is by creating chirality in their surrounding environment, often referred to as chirality transfer . This can be achieved by embedding inorganic NCs within chiral superstructures or by using achiral molecular ligands to passivate the semiconductor surfaces. While some experimental and theoretical reports are encouraging, 556 -558 understanding of the physical processes underpinning chirality transfer is yet to be achieved. For example, structural templating, state hybridization, and longrange dipolar interactions were proposed as mechanisms to be employed by fabrication strategies. 559 -562\n\nNC composition is often not fully stoichiometric, and the NC surface can be rich in a particular element. Metal-rich surfaces behave differently from non-metal-rich surfaces. 544 The stoichiometric CdS NC maintains a large band gap. However, an S-rich surface creates a larger number of defect states with energies everywhere inside the band gap (lower-left panel of Figure 13b), leading to rapid electron-vibrational relaxation and impeding light emission. In contrast, defect states created by a Cd-rich surface form a sub-band inside the\n\nbandgap (lower-right panel of Figure 13b), leaving a large energy gap between the CB minimum and the defect band. The nonradiative energy relaxation is limited, and the NC emits both at the main peak corresponding to the band-gap transition and broadly at lower energy corresponding to transitions into and out of the defect sub-band. 544 The differences arise due to the bonding properties of metals and non-metals. S, Se, and other non-metals require directional covalent bonds, and all the bonding requirements cannot be satisfied on the S-rich surface. Metals, such as Cd and Pb, can form bonds more easily and in a less directional manner, reducing the number of defect levels. Such general chemical bonding principles, as reflected in the covalent bond classification scheme and charge-orbital balance model, 554,563 guide NC synthesis, passivation, and stabilization toward attaining desirable electronic features.\n\nNCs simultaneously exhibit molecular and bulk properties. Sufficiently high above the band gap, the NC electronic DOS is high, similar to that in bulk. At the same time, charge-charge interactions are strong in NCs, due to quantum confinement, resembling molecules. Such a combination opens channels for efficient Auger-type processes, such as multiple exciton generation, 540 electron-hole energy exchange, 538,545 and Auger-assisted charge transfer 547 (Figure 13c -f). The VB DOS is higher than the CB DOS in many materials (Figure 13b -c), and therefore, photo-excitation at energies above the band gap places the excess energy mostly into electrons. The Coulomb interaction between electrons and holes results in a rapid (100 fs) energy exchange between electrons and holes, with most of the energy transferred to holes, due to the larger hole DOS. Subsequently, the holes relax to the band edge by coupling to vibrations on a 1 ps timescale 545 (Figure 13c).\n\nThe electronic DOS rises rapidly with energy, and there is a universal crossover between the DOS of single excitons (SE) and double excitons (DE) at energies of about 2.7 band gaps 546,564,565 (Figure 13d -e). At energies above the threshold, reached by photo-excitation or electron-hole injection, SEs transform rapidly to DEs, a process known as carrier multiplication 564 and multiple exciton generation (MEG). 540 MEG and closely related singlet fission 566 can be used to increase solar cell efficiencies by creating more than one electron-hole pair per absorbed photon. Electronic energy relaxes by coupling to vibrations on the timescale of picoseconds, and as the energy drops below the SE/DE DOS crossover threshold, DEs recombine to form SEs. 546 Coulomb coupling in semiconducting NCs couples SE and DE states. Photo-excitation of superpositions of SEs and DEs leads to the instantaneous generation of multiple electron-hole pairs per absorbed photon. This process is particularly efficient in small NCs. 565 NCs are known to blink, and the blinking is attributed to charge trapping by surface defects or ligands. 567 The complementary charge remains in the NC core, creating trions (three-particle states) arising as a combination of intraband (IB) transitions and SEs (Figure 13e). The trion states dominate statistically over DEs at intermediate energies, and the threshold for MEG is shifted to much higher energies. A similar effect arises if a charge is trapped by a mid-gap state inside the NC core. These multielectron-charged states may also be of relevance to photocatalytic reactions. 568 Thus, attaining robust control over the formation and dynamics of such multiparticle natural and charged excitations remains an important avenue toward enabling applications particularly relevant to the clean energy realm.\n\nThe electron-hole energy exchange in NCs is responsible for unconventional mechanisms of charge transfer from an NC to a molecule, a substrate, or another NC. In molecular systems, the excess electronic energy between the lowest unoccupied molecular orbitals (LUMO) of the donor and acceptor species is deposited to vibrations, giving rise to a characteristic Marcus theory parabolic dependence of the charge transfer rate on the LUMO-LUMO energy gap. 569 The latter is known as the driving force \u0394 G (Figure 13f). In NCs, the excess electronic energy can be transferred to another charge, eliminating the Marcus inverted region, in which the rate decreases with increasing \u0394 G . 547 The intermediate hole-excited states are populated transiently in the timescale of picoseconds. However, their participation changes the transfer rate by orders of magnitude. Such Auger-type charge transfer is not possible in molecules, due to low electronic DOS, or bulk semiconductors, due to weak charge-charge interactions.\n\n7.1.2. Metallic NCs. There are two major differences in the electronic properties of metallic NCs compared to their semiconducting counterparts. First, there is no energy gap separating occupied and empty electronic states. Second, metallic NCs support plasmon excitations at practically relevant energies. Plasmons are collective excitations of multiple electrons, and their wave functions extend many angstroms outside the NCs. 575 -578 Figure 14a shows representative bulk, surface, and plasmon states in an Ag104 NC. 579 As demonstrated by the projection in the bottom panel, the plasmon orbital extends over a nanometer beyond the NC. Plasmon excitation is a superposition of many such orbitals. The superposition dephases 575 into independent electron-hole pairs in the timescale of tens of femtoseconds (Figure 14d). The collective nature of plasmon excitations and their significant spatial delocalization result in an intense optical response and strong coupling to substrates 573 (Figure 14e). Because plasmons are localized significantly away from the atoms, they couple more weakly to NC phonons compared to the bulk and surface states. 579 Consequently, electronvibrational relaxation of plasmonic excitations is slower than that of electronic excitations in the bulk. 580\n\nSince metallic NCs have no energy gap separating occupied and vacant electronic states, electrons and holes recombine fast in metals, within the timescale of picoseconds, while in semiconductors they can live in the timescale of nanoseconds. The strong optical response of plasmons allows generating many electron-hole pairs. If energetic charge carriers can be utilized before they relax by transferring electronic energy to heat, important applications can be envisioned, including photochemical reactions and solar energy, ultrafast electrooptical and photonic devices, photodetection and sensing, and bioscience. 575 -581 For example, the use of plasmons to mediate heterogeneous catalysis of adsorbates on metallic surfaces holds the promise of achieving high photoelectric conversion efficiency and controllable reaction selectivity.\n\nAlthough metallic NCs exhibit a (quasi-) continuous electronic spectrum, some special states can be populated for relatively long periods of time. This can happen if the electronic DOS of an NC exhibits gaps 570 (Figure 14b), or if an electronic state is decoupled from the rest of the structure due to a structural fluctuation 571 (Figure 14c). In the Ag 104 NC shown in Figure 14b, the state 1 eV below the plasmon excitation energy is energetically separated from the lower energy states and survives for 0.8 ps. The state is above the TiO2 CB edge, and therefore, hot electrons in that state can be\n\nefficiently extracted. 570 The top atom of the Pt20 NC pyramid adsorbed on the MoS2 substrate undergoes structural fluctuations on the timescale of 50 ps. 571 When the atom fluctuates out of its equilibrium location, its coupling to the rest of the structure decreases, and the lifetime of the corresponding electronic state grows to 0.6 ps. Unsaturated chemical bonds are created, and the catalytic activity of the site increases. The energy of the state is close to the MoS2 CB edge, such that catalysis can be performed both optically by plasmon excitation of the NC, and electrically by injection of charge from the MoS2 substrate to the NC. Although 0.6 -0.8 ps excited state lifetimes appear short, they still embrace multiple periods of molecular vibrations, which may be sufficient to break chemical bonds. Accurate description and identification of chemically active electronic resonances within electronic state continua in metals are challenging. It is also challenging to identify the mechanism by which electrons propagating in substrates over micrometers get localized to a metallic NC, and then break and form bonds on the \u00c5-scale. 578\n\nCollective plasmon excitations dephase into electron-hole pairs in the timescale of 10 fs, and the hot carriers should be extracted within the timescale of picoseconds before they recombine nonradiatively 575 -578 (top panel of Figure 14d). However, if coupling to a substrate is strong, photo-excitation of the plasmon resonance generates charge-separated states, in which one of the charges is already extracted from the metallic NC (bottom panel of Figure 14d). This theoretical prediction 572 was confirmed experimentally. 582 The strength of the NC-substrate interaction depends on the condition of the substrate surface. If the surface is smooth and chemically saturated, as in MoS2 and other layered materials, the interaction is weak, largely van der Waals, and the extent of instantaneous charge separation is small. 583 If the surface is chemically unsaturated and the NC-substrate interaction involves chemical bonding, the charge-separated character of the photo-excited state is as large as 20% or more. 572,582 Even if there is no chemical bonding between a metallic NC and the substrate, plasmon states generate efficient electronic coupling across large distances in the nanometer scale (Figure 14e), because they extend far outside the metal (Figure 14a). This was confirmed by the spatially and time-resolved experiments performed on interfaces of Au films with MoS2. 573 Even if charge transfer across metal NC-substrate interfaces is inhibited by intermediate insulation layers or off-resonance excitations, energy transduction remains possible. Hot electrons in the metal can transfer their energy to pre-existing free electrons in the semiconductor, whose concentration can be controlled by doping. 574 By proper system design and tuning the interfacial interactions at the atomistic level, one can achieve directional energy flow to produce thermal diodes and cool down electronic devices.\n\nThe modeling of metallic NCs and their interfaces with molecules and substrates is particularly challenging, because of the wide ranges of size, time, and energy scales involved. Plasmon excitations involve many electrons and extend over tens of nanometers along the NC surface, while plasmondriven photo-catalysis occurs on the atomic scale (\u00c5) and involves one or a few electrons. It is important to know how the energy of the plasmon wave of the electron ensemble is funneled to perform a localized single electron process. Surface scattering, electron-phonon coupling, and electron-electron interactions are the major mechanisms that determine the final state of the hot electron and its ability to perform a specific reaction. An accurate atomistic description of localized interactions of excited electrons with molecules and substrates, together with proper models of collective plasmon excitations in metallic NCs, requires a combination of theories developed in different fields. Subsequently, such models need to relate to engineers who work on device design and applications.\n\n7.2. Optoelectronic Coupling. Tuning NC parameters such as the size, composition, and shell thickness, provides access to a variety of heterostructured artificial molecules with potential for emerging applications. In fused-dimer CQDMs, differences in core sizes can create dual-color emission from a single quantum system. 584 Color emission is also highly tunable and switchable by tailoring NC core sizes and compositions. This is relevant for display applications that utilize switchable pixels, and in tunable photon sources. 584 The possibility to adjust tunneling barriers by changing the ligand shell thickness makes fused NC molecules ideal candidates for probes of the coupling mechanism and underlying photophysics. At larger core separations, resonance energy transfer can dominate the photophysical process, while at shorter separations charge tunneling prevails. 127 The local electric field and effect of external perturbation depend greatly on the degree and mode of coupling. Photogenerated excitons can tunnel and switch between dots driven by the modulation of the electric field, making CQDM candidates for electric-field sensors.\n\nNumerous bright multiexcitonic configurations may form in NC molecules, 585 which, unlike the multiexcitons in single-NC semiconductors, are not necessarily dimmed by strong nonradiative Auger recombination processes. 586 Localized vs. segregated (delocalized) states are possible and can be manipulated by the neck barrier characteristics. The coupling regime can be identified by distinct optical signatures, such as the photoluminescence quantum yield, intensity time traces, lifetimes, and spectra of the neutral-exciton, charged-exciton, and biexciton states. In the weak-coupling regime, the emitted photons are bunched, unlike in the monomer NCs, because they behave akin to two weakly interacting emission centers. The anti-bunching characteristic of a single-photon emitter could be partially regained at the strong coupling regime, due to the facile coupling of electrons and holes, leading to a more efficient nonradiative Auger interaction of the biexciton states. 585 The attributes of CQDMs, with excellent absorbing and bright tunable excitonic and multiexcitonic states, equip them with single- and two-photon emission properties relevant to light-emitting applications.",
        "Controlling the core/shell semiconductor band offsets of the composing NC monomers is also important. In type II core/ shell semiconductor NCs, the staggered band alignment allows extensive delocalization of the carrier type to the shell. 587 A higher degree of delocalization can facilitate the transfer of charge carriers to neighboring NCs. This could facilitate color switching under the application of an external electric field. Furthermore, a long-lived charge carrier that is of relevance for light-harvesting applications can be designed and achieved by staggered band alignment of the two cores. Because the electron and hole wave functions are in two different dots, their overlap is reduced, increasing charge carrier lifetimes.\n\nThe description of the electronic and optical properties of single NCs is a great challenge, even to modern computers. Accurate techniques developed to study small molecules or solids are limited to small system sizes and computationally too expensive to be applicable to NCs. 34,35 Early work utilized\n\nFigure 15. Conductivity and electronic coupling of NCs assembled by ligands. (a) TEM images comparing interparticle spacing for selfassembled Au NCs of 5 mm in size, capped with 1-dodecanethiol (DDT) and Sn2S6 4 -ligands. (b) Order-coupling diagram for existing NC assemblies. The data points correspond to superlattices of DDT-capped Ag NCs 600 (orange diamond), film of inorganically capped HgTe NCs 601 (blue triangle), and epitaxially connected PbSe superlattice by oriented attachment 268 (navy blue pentagon). (c) X-ray scattering patterns of superlattices of Au NCs with Sn2S6 4 -ligands, showing crystalline order at both the supercrystal and atomic length scales for a superlattice of Au NCs of size 5 mm. (d) In the strong coupling regime, NC assemblies are expected to develop a hierarchical band structure, but their Fermi surface remains to be understood. (a -c) Adapted with permission from ref 27. Copyright 2022 The American Association for the Advancement of Science.\n\n<!-- image -->\n\ncontinuum approaches based on the effective mass model and its multiband generalization for realistic-sized NCs. 2,538,588 Atomistic models based on semiempirical pseudopotentials 589 -591 were developed for NC inhomogeneities that cannot be captured by continuum models. These atomistic models can be applied to describe electronic couplings, alloys, heterostructures, and vibronic and polaritonic effects, 592 but are still limited to single NC properties. Moreover, understanding surface effects, defects, and the inclusion of passivation of dangling bonds remains a challenge even for a single NC.\n\nThe description of the electronic and optical properties of NC assemblies is even more daunting. Ideally, an accurate description should (i) cover the atomistic scale of a single NC including electrons, holes, excitons, and their coupling to lattice vibrations, while (ii) bridging the time and length scales relevant for the emergent properties of NC assemblies. A promising bottom-up approach is coarse-grained electronic structure models, which utilize linear-scaling techniques at the single-particle level and then use them to parameterize a coarse-grained model for NC assembly. Along this line, it was recently shown that electron transfer in a NC dimer can be driven from the damped nonadiabatic limit to the coherent adiabatic limit even at room temperature, thereby increasing the transfer rate by orders of magnitude. 593 This was achieved by carefully designing the interface between the NCs that act as donors and acceptors, resulting in the discovery of large differences in coupling strength between NC molecules and bulk assemblies. Finally, moving beyond dimers requires accounting for collective phenomena and coupling between the NCs, as well as the inclusion of superlattice modes, 536 superradiance, and other many-body effects.\n\n7.3. Conductivity. Ordered NC assemblies are candidates for the bottom-up design of materials with hierarchically engineered electronic structures. Traditional approaches 8,311,317,319,594,595 require NCs with bulky organic ligands or DNA strands, making these materials electrical insulators (Figure 15a). Although some collective effects can still develop via coupling of plasmonic excitations, 596 transition dipoles, 38 or magnetic dipoles, 597 it is the free movement of electrons that is the prerequisite for electronic bands.\n\nThe coupling strength in NC assemblies can be described using the Landauer formula \u03c3 = 2 e 2 / h \u2211 i j , Ti j , , where Ti j , is the transmission of the conductance channel between state i on one particle and state j on the other particle, and 2 e 2 / h \u2261 \u03c3 0 is the quantum conductance unit. A normalized conductance is defined as \u03c3 * = \u03c3 \u03c3 / 0 . The transmission for each channel can be approximated as T = e , where \u03b2 is the attenuation length of the wave function, and is the edge-to-edge separation between two neighboring particles. 598 For hydrocarbon ligands, 599 \u03b2 \u2248 1.1 \u00c5 -1 and \u03c3 * \u2248 1.8 \u00d7 10 -10 at an interparticle separation of 2 nm. This corresponds to an fcc array of 5 mm-sized NCs capped with 1-dodecanethiol ligands.\n\nThe conductivity of NC assemblies, \u03c3 SL , can be further analyzed by modeling the NC array as a resistive network with defined resistances between nearest neighbors. Applying such a model to the simple cubic lattice, gives \u03c3 SL = ( Rd ) -1 , where R = \u03c3 -1 is the interparticle resistance and d is the center-tocenter distance between two neighboring NCs. 602 The physics of the metal-insulator transition in granular materials and NC arrays 603,604 predicts the transition between the weak to strong coupling regimes when \u03c3 * is on the order of unity.\n\nThe realization of strong coupling in ordered NC assemblies requires ligands different from those present after synthesis. NCs with compact, typically inorganic, surface ligands show much stronger coupling 601,605 (Figure 15a). Strong electronic coupling between neighboring NCs is achieved through a combination of the short interparticle distances, greater polarizabilities, and lower tunneling barriers afforded by the inorganic infill compared to those of analogous organic ligands. An alternative approach to creating strongly coupled NC solids involves post-assembly removal of the insulating organic ligands. 129,131,268\n\nFigure 15b highlights the current trade-off between order and electronic coupling strength in NC assemblies. For a long time, materials with good electronic coupling showed no longrange order, whereas ordered arrays used highly insulating ligands. Only recently have examples of strongly coupled NC superlattices been reported, following the development of an understanding of the phase behavior of electrostatically stabilized colloidal NCs. 27 This work is nevertheless far from complete. For example, current strategies are successful only for NC cores with high dielectric constants, such as cores composed of metals (Au, Pd, Ni) and lead chalcogenide (PbS, PbSe). This behavior relates to the dielectric mismatch between the NCs and the surrounding medium, which creates an attraction between surface ions and image charges. 606\n\nThe properties of strongly-coupled NC assemblies have not yet been studied systematically. In the few available examples, the optical reflectance spectrum measured for arrays of weaklycoupled Au NCs shows signatures of LSPR, whereas the reflection spectrum of similar NCs with inorganic ligands approaches the behavior of bulk metals. 27 The temperaturedependent resistivity of strongly-coupled metal NC assemblies follows the predictions of the Boltzmann transport theory, as for typical metallic solids. 27 NC assemblies with simultaneous strong electronic coupling and long-range order have a hierarchical structure with two distinct scales of translation symmetry (Figure 15c). It is reasonable to expect that a similar hierarchy in the electronic structure, superlattice minibands convoluted with the band structure defined by the atomic lattices of individual NCs, should exist for strongly-coupled NC assemblies (Figure 15d).\n\n7.4. Surface Lattice Resonances. Noble metal NCs, such as gold and silver, support LSPRs in the visible wavelength range, 607 making these attractive for (i) sensing applications, (ii) use as nanoscale cavities to manipulate emitters, and (iii) as optical metamaterials. Due to the high intrinsic absorption losses that are most prominent at the lower wavelength end of visible light, such LSPRs are short-lived leading to pronounced resonance broadening. 608 The challenge of overcoming this damping, needed for future nanophotonic applications, is ongoing in the field of plasmonics. A suitable concept to enhance plasmon lifetimes and thus reduce resonance line width is the arrangement of plasmonic nanostructures into periodic superstructures. 609 In such arrangements, LSPRs of individual plasmonic constituents interact with different modes of diffraction, leading to narrow line-width resonances. 39 These surface lattice resonances (SLRs) result from collective electromagnetic and plasmonic-diffractive coupling. Given sufficient spectral overlap, the spectral position of the diffractive mode determines the spectral appearance of the SLR. In other words, altering the periodicity of an NC lattice shifts the position of the SLR.\n\nPeriodic plasmonic NC arrays are typically prepared by topdown approaches such as electron beam lithography. While such fabrication schemes lead to arrays with near-perfect structures, control over the shape, size, and morphology of the individual NC constituents is limited, typically leading to amorphous structures.",
        "Furthermore, superstructures prepared by lithography are often limited in total array size, and the fabrication is not scalable, requiring expensive equipment. Alternative preparation schemes using an assembly of plasmonic NCs have attracted significant interest in recent years. 157 While literature offers many robust wet-chemical protocols for the synthesis of noble metal NCs with excellent control over particle size, shape, and size distribution, their assembly into periodic, non-close-packed superstructures with precise lattice parameters (symmetry, periodicity) is a remaining scientific challenge.\n\nIn this sense, two assembly protocols have been proven suitable: (i) template-assisted assembly, where topographic templates are used to guide NC assembly 610,611 and (ii) polymer-guided (template-free) self-assembly of NCs that are encapsulated in sufficiently thick polymer shells. 361 While the symmetry and periodicity of the template control the final array structure in template-assisted assembly, template-free self-assembly of polymer-encapsulated NCs typically yields hexagonally ordered superstructures. In the latter, the periodicity of the lattice can be controlled by the thickness of the polymer shell and its degree of compression in the 2D confinement. 355 Another direction is superstructures that provide chiral SLRs. Chiral SLRs can be realized by fabricating superlattices with chiral plasmonic nanostructures 612,613 or by inducting optical chirality into otherwise achiral superstructures using chiral molecules. 614\n\nChallenges regarding SLRs comprise (i) the fabrication of non-close-packed superstructures that are periodic in all directions, (ii) understanding the role of defects and structural imperfections on the quality factor of coupled, collective resonances, (iii) improving quality factors of SLRs from selfassembled periodic plasmonic arrays, (iv) use of chiral SLRs in advanced biodetection, (v) manipulating SLRs by external parameters such as mechanic deformation of the lattice and (reversible) changes of the refractive index in the dielectric environment (substrate or superstrate), and (vi) coupling of\n\nFigure 16. Superfluorescence in NC assemblies. (a) Collective superfluorescence is achieved when NC properties fulfill criteria for identical and coherent emitters. (b -e) Relevant degrees of freedom for superfluorescence. (b) Timescales of radiative decay, T 1 , first-order coherence, T 2 , and accelerated decay, T SF , are of correct relative order to favor superfluorescence, for example, T SF &lt; T 1 , T SF &lt; T 2 . (c) Dipole-dipole interactions between close-packed NCs contribute to radiative coupling, where 1 and 2 are unit vectors of transition electric dipole, and \u03b4 12 is the orientation-dependent interaction energy. (d) Disorder leading to energetic inhomogeneity shall be minimized as it leads to excitation localization as opposed to the collective state. For example, size dispersion results in the energy transfer between NCs with different E g . (e) Mixing NC building blocks is a strategy to tune cooperative emission.\n\n<!-- image -->\n\nSLRs to gain media (emitter) to produce plasmonic nanolasers or sources of chiral light in the case of chiral SLRs.\n\n7.5. Superradiance and Superfluorescence. The fast pace of improvements in the synthesis and optimization of highly luminescent and uniform colloidal NCs 615,616 permits the engineering of cooperative light emission in NC assemblies. Photoluminescence of NCs in an ensemble is typically expected to add up. However, N identical NCs tightly packed in a volume \u03bb 3 (where \u03bb is the emission wavelength) can create a macroscopic polarization after photo-excitation, in the absence of decoherence (such as in low-temperature experiments). This macroscopic polarization decays with a peak intensity proportional to N 2 and an accelerated radiative lifetime (Figure 16a). Such collective phenomena have been theoretically considered for ensembles of two-level systems and are known as (i) superradiance , an accelerated radiative decay following a coherent excitation, 36 and (ii) superfluorescence , an accelerated radiative decay preceded by a spontaneous buildup of coherence after an incoherent excitation. 37 Experimental observations of superfluorescence came from dilute atomic and molecular gases, 617,618 and achieving it in a solid state has been challenging due to fast electronic dephasing and energetic inhomogeneities. 619\n\nreports of collective emission in multicomponent NC superlattices. 318,449 Interestingly, not all perovskite NC superlattices show collective emission behavior. For example, square-shaped superlattices made of oleate/oleylammonium capped CsPbBr3 NCs and NCs capped with sulfobetaine showed superfluorescence, 38,623 whereas square-shaped superlattices made from oleate-capped CsPbBr3 NCs and rhombic superlattices made of quarternary ammonium-capped CsPbBr3 NCs did not. 624,625 The spread of experimental observations indicates a need for systematic investigations of structure-property relations in perovskite NC superlattices.\n\nLead halide perovskite NCs with an unusual electronic structure 620,621 and assembling into highly ordered superlattices 622 appear to provide a combination of characteristics favorable for the realization of both superradiance and superfluorescence. The report of superfluorescence in singlecomponent CsPbBr3 NC superlattices 38 was followed by\n\nIf reproducibly achieved, superfluorescence in NC superlattices 626,627 and bulk perovskites 628,629 might lead to low-cost and miniature coherent light sources for applications in microLEDs, laser printing, and, in a longer term, elements of optical information processing circuits and sources of entangled photons. A holy grail of this research direction is the realization of robust, color-tunable superfluorescence at temperatures that are suitable for device integration. This requires control over several design dimensions (Figure 16b -e), each constituting an open challenge for further research. (i) Characteristic superfluorescence rate, which includes a buildup of coherence between NCs and collective decay, shall be shorter than radiative decay ( T 1 ) and dephasing ( T 2 ) to sustain the collective state in an NC assembly (Figure 16b). (ii) Understanding and tuning radiative coupling in NC assemblies (short-range dipole-dipole interactions, coupling to the common light field, phonons) is crucial for controlling superfluorescence and for generalizing to other nanoscale\n\nd\n\nemitters (Figure 16c). (iii) Variations in energy between neighboring NCs caused by disorder ( \u03b4 E g &gt; 0, where E g is a NC bandgap energy) should be minimized to avoid excitation localization (e.g., energy transfer 625 ), a problem that is directly related to engineering narrow emitters from colloidal NCs 616 (Figure 16d). And (iv) the nature of superfluorescence in lead halide perovskites, be it bulk or nanostructured, and the necessity and role of the superstructure and its complexity (single-component, binary or ternary superlattice) is yet to be understood (Figure 16e). Parallel theoretical and experimental efforts are desirable to make progress towards the application of cooperative light emission in NC assemblies.\n\n7.6. Computer-Assisted Determination of Properties. Machine learning (ML) was discussed in a previous section as a method to upscale molecular dynamics simulations beyond hard-shape interactions between NCs. ML models are, however, not limited to energy predictions and molecular dynamics. In principle, they can be formulated for any property or process of interest, such as electronically excited states and spectra, 630,631 chemical reactivity and catalysis, 632,633 drug discovery, 634 and energy storage materials. 635 Simulations of the electronic properties in NCs were shown to be accelerated with ML models, 636 where plasmonic oscillations in silver NCs were predicted using neural networks trained on ab initio molecular dynamics data. Other important developments include structural analyses of NCs with unsupervised learning algorithms, which rapidly navigate and cluster large datasets. 637\n\nData science methodologies to identify trends and relationships in nanostructured materials is a rapidly developing area. 638 Artificial intelligence-guided NC synthesis 639 represents another significant stride in materials discovery towards accelerating nanomaterial synthesis and uncovering the correlations between chemical composition and desired properties. All these developments lay the groundwork for future advancements in the NC assembly field.\n\n7.7. Biological Applications. The methods described for NC assemblies have many applications to systems that reach far more disciplines. In the following, we briefly discuss two examples of such applications in the fields of molecular biology and biomedicine.\n\n7.7.1. Amyloid Fibrils in Neurodegenerative Diseases. Amyloid fibrils consist of individual protein molecules assembled into a repeating pattern along a single axis. They are associated with major neurodegenerative diseases, including Alzheimer's disease, Parkinson's disease, and prion diseases. The underlying one-dimensional arrangement is referred to as a cross\u03b2 structure because the \u03b2 -strands of the protein molecules are stacked perpendicular to the fibril axis. Like many other 1D crystals, amyloid fibrils possess a highly ordered arrangement along one dimension, forming a repeating pattern. However, they are not as regular or perfect as traditional 3D crystals and can exhibit structural polymorphism. 640\n\nDespite significant advances in understanding the assembly and disassembly pathways of amyloid fibrils, 641,642 several open problems and challenges persist. One major area of research focuses on the factors that contribute to the structural polymorphism observed in amyloid fibrils and its implications for disease pathology. 642 Additionally, the mechanisms underlying nucleation and the rate-limiting step in fibril formation are still not fully elucidated. Especially important is understanding how molecular chaperones prevent the initiation and propagation of fibril formation and how this ability is lost in disease states. Furthermore, while clearance mechanisms exist to eliminate amyloid fibrils, 643 -645 the efficiency and effectiveness of these mechanisms in different cell types and disease contexts are not yet fully understood.",
