Repository: genericrobot77/ontocast

# OntoCast <img src="https://raw.githubusercontent.com/growgraph/ontocast/refs/heads/main/docs/assets/favicon.ico" alt="Agentic Ontology Triplecast logo" style="height: 32px; width:32px;"/>

### Agentic ontology assisted framework for semantic triple extraction from documents

## Overview

OntoCast is a powerful framework that automatically extracts semantic triples from documents using an agentic approach. It combines ontology management with natural language processing to create structured knowledge from unstructured text.

## Features

- **Automated Ontology Management**
  - Intelligent ontology selection and construction
  - Multi-stage validation and critique system
  - Ontology sublimation and refinement

- **Document Processing**
  - Supports PDF, Markdown, and text documents
  - Automated text chunking and processing
  - Multi-stage validation pipeline

- **Knowledge Graph Integration**
  - RDF-based knowledge graph storage
  - Triple extraction for both ontologies and facts
  - Configurable workflow with visit limits

## Configuration


Create a `.env` file with your OpenAI API key:

```bash
cp .env.example .env
```

Paste your OPENAI key:
```bash
OPENAI_API_KEY=your_api_key_here
```

### Running the Server

```bash
uv run serve \
    --ontology-directory ./data/ontologies \
    --working-directory working_dir \
    --env-path .env
```

### Processing Documents

1. **Convert PDFs to Markdown** (Optional):
```bash
uv run pdfs-to-markdown \
    --input-path data/pdf \
    --output-path data/json \
    [--prefix chem]
```

2. **Process Documents via API**:
```bash

# Process a PDF file
curl -X POST http://localhost:8999/process \
    -F "file=@path/to/your/document.pdf"

# Process text content
curl -X POST http://localhost:8999/process \
    -H "Content-Type: application/json" \
    -d '{"text": "Your document text here"}'
```

## Project Structure

```
src/
├── agent.py          # Main agent workflow implementation
├── onto.py           # Ontology and RDF graph handling
├── nodes/            # Individual workflow nodes
├── tools/            # Tool implementations
└── prompts/          # LLM prompts
```

## Workflow

The system follows a multi-stage workflow:

1. **Document Preparation**
   - [Optional] Convert to Markdown
   - Text chunking

2. **Ontology Processing**
   - Ontology selection
   - Text to ontology triples
   - Ontology critique
   - Ontology sublimation

3. **Fact Extraction**
   - Text to facts
   - Facts critique
   - Chunk KG aggregation
   - Entity/Propety Disambiguation

4. **Storage**
   - Knowledge graph storage

[<img src="docs/assets/graph.png" width="400"/>](graph.png)

## Documentation

Full documentation is available at: [growgraph.github.io/ontocast](https://growgraph.github.io/ontocast)

File: data/json/chem.bassani-et-al-2024-nanocrystal-assemblies-current-advances-and-open-problems.json (part 1 of 9)
{
    "text": "<!-- image -->\n\n## Nanocrystal Assemblies: Current Advances and Open Problems\n\n\u0303\n\nCarlos L. Bassani, Greg van Anders, Uri Banin, Dmitry Baranov, Qian Chen, Marjolein Dijkstra, Michael S. Dimitriyev, Efi Efrati, Jordi Faraudo, Oleg Gang, Nicola Gaston, Ramin Golestanian, G. Ivan Guerrero-Garcia, Michael Gruenwald, Amir Haji-Akbari, Maria Ib \u00e1 nez, Matthias Karg, Tobias Kraus, Byeongdu Lee, Reid C. Van Lehn, Robert J. Macfarlane, Bortolo M. Mognetti, Arash Nikoubashman, Saeed Osat, Oleg V. Prezhdo, Grant M. Rotskoff, Leonor Saiz, An-Chang Shi, Sara Skrabalak, Ivan I. Smalyukh, Mario Tagliazucchi, Dmitri V. Talapin, Alexei V. Tkachenko, Sergei Tretiak, David Vaknin, Asaph Widmer-Cooper, Gerard C. L. Wong, Xingchen Ye, Shan Zhou, Eran Rabani, Michael Engel, and Alex Travesset *\n\n<!-- image -->\n\nCite This: https://doi.org/10.1021/acsnano.3c10201\n\nRead Online\n\n<!-- image -->\n\n## ACCESS\n\nMetrics &amp; More\n\nArticle Recommendations\n\n<!-- image -->\n\nABSTRACT: We explore the potential of nanocrystals (a term used equivalently to nanoparticles) as building blocks for nanomaterials, and the current advances and open challenges for fundamental science developments and applications. Nanocrystal assemblies are inherently multiscale, and the generation of revolutionary material properties requires a precise understanding of the relationship between structure and function, the former being determined by classical effects and the latter often by quantum effects. With an emphasis on theory and computation, we discuss challenges that hamper current assembly strategies and to what extent nanocrystal assemblies represent thermodynamic equilibrium or kinetically trapped metastable states. We also examine dynamic effects and\n\n<!-- image -->\n\noptimization of assembly protocols. Finally, we discuss promising material functions and examples of their realization with nanocrystal assemblies.\n\nKEYWORDS: nanocrystal, nanoparticle, quantum dots, nanocrystal assembly, colloidal crystal, superlattice, self-assembly, assembly protocols, structure prediction, material properties\n\n## 1. INTRODUCTION\n\nNanocrystals (NCs), a term used herein interchangeably with nanoparticles, provide building blocks for nanomaterials. 1 -4 NC superstructures are a form of matter possible by the progress in synthesizing NCs with different shapes, sizes, and chemical compositions with monodispersed distributions, 5,6 allowing tuning superlattice parameters from tens to hundreds of nanometers. This permits creating materials with properties and functionalities believed unattainable on the basis of the crystallization of atoms into lattices at the \u00c5-scale. An important challenge is to assemble materials that perform many functions simultaneously and undergo structural transformations on demand. Robust assembly that is precise and configurable or programmable is particularly desirable.\n\n<!-- image -->\n\nThe assembly of NCs can be rationalized by drawing an analogy to atoms, their constituents, interactions, and the emergence of structures, as depicted in Figure 1. That is, NCs can be regarded as big atoms, 7 or programmable atom equivalents 8 (PAEs), defining a virtually infinite-dimensional periodic table of NCs with degrees of freedom including shape, size, chemical composition, the capping ligand, and others. The shape of NC cores (Figure 1b) is partially responsible for\n\nPublished:\n\nMay 30, 2024\n\nFigure 1. Analogy between NCs and atoms. (a, b) NC cores play the role of atomic nuclei. (c, d) Ligands such as polymers and DNA are equifunctional to the electron shell. (e, f) Their combination gives rise to NC building blocks analogous to atoms. (g, h) Similarly to atoms, NCs can interact and bond. NCs interact via ligands through steric forces, van der Waals forces, or specific sites for hydrogen bonding. Solvent conditions modulate NC interactions. NCs can also bond by hybridization of quantum states, forming NC molecules. (i) Quantum chemistry explains the formation of crystalline lattices at the \u00c5-scale. (j) NCs self-assemble into superlattices. The degrees of freedom of NC core habits and ligand chemistry, length, and coverage, tune superlattice parameters in the range of tens to hundreds of nanometers.\n\n<!-- image -->\n\nanisotropy in NC interactions 9 and is, in its centrality, analogous to the atomic nucleus (Figure 1a).\n\nInteractions between NCs are controlled by functionalizing NCsurfaces using ligands (Figure 1d). Similar to the electronic states dictating the type of interactions between atoms (Figure 1c), ligand chemistry, chain length, and coverage can modulate interactions between NCs. Besides conventional ligands already present during NC synthesis, 10 highly adjustable designer ligands comprise (i) polymers with nonspecific interactions that incur in steric stabilization, such as polymer brushes 11,12 and nano- and microgels, 13 and (ii) ligands with specific hydrogen bonds that can further induce anisotropy (patchiness 14,15 ), as (ii.a) partially hybridized DNA strands that complete hybridization when finding their complements, 16,17 and (ii.b) polymers with certain end groups, such as nanocomposite tectons (NCTs) 18,19 and interpolymer complexation (IC). 20 Interactions between NCs can be further modulated by solvent conditions, such as ionic strength 21 and solvent quality, 22 or by use of liquid crystal hosts 23 (i.e., nematic molecules). The ligand-functionalized NC core \ue0d5 called building block (Figure 1f) \ue0d5 is the analog of an atom (Figure 1e). Just like atoms bonding to form molecules (Figure 1g), NCs can have their quantum states hybridized and extended, forming NC molecules (Figure 1h), dubbed coupled colloidal quantum dot molecules 24 (CQDMs). Whereas atoms crystallize into lattices (Figure 1i), building blocks selfassemble into superlattices (Figure 1j). The size of the NC core together with the ligands and length scale of NCs interactions determines the superlattice parameter.\n\nAn important aim of the field comprises the ability to design tunable building blocks able to realize (if not all of it, at least to large extent) the virtually infinite periodic table for NCs. There are several assembly protocols, including solvent evaporation, 6 variation of solvent quality, 22 solvent annealing, 25 and assembly assisted by an interface. 26 Assembly of NCs undergoes the basic crystallization steps comprised of superlattice nucleation 21,27 and growth. 28,29 Just like at the atomic scale, crystalline defects may form, 30 and geometric frustration can influence the crystallization pathway. 31 -33 Despite these similarities, atom crystallization and NC self-assembly differ with respect to the role of fluctuations (discrete) and the influence of the environment (continuum). This is when the analogy between atoms and NCs falters, thus motivating efforts to adapt or re-evaluate predictive models when upscaling from atoms to NCs.\n\nFinally, (i) if a desired superstructure could be assembled in a robust manner, and (ii) if NC interactions could assume arbitrary functions 34,35 and ensure electronic coupling, then (iii) materials functions (properties) such as superradiance, 36 superfluorescence, 37,38 surface lattice resonance, 39 and negative refractive indexes, 40 could be produced for society use, leading to (iv) potential advances in catalysis, 41 -44 electronics, 45,46 thermoelectrics, 47 photonics, 48,49 plasmonics, 50,51 clean energy, 52 -55 and biomedicine, 56 -58 among others. A universal strategy for designing NC cores, ligands, solvent conditions, and assembly protocol to produce superstructures with desired properties at scale for commercial applications by inverse methods 59 could lead to technological advances changing the world as we know it. 46,60\n\nThe field however still faces several challenges in implementing NC assemblies into practical societal use. It is imperative to investigate and/or reexamine fundamental questions, particularly at the nanoscale. This includes but is not limited to (i) the characterization of equilibrium and metastability, (ii) the role of fluctuations, (iii) aspects relating to vitrification vs. crystallization, and (iv) the relationship between structure and material properties. This study identifies current advances and challenges in the field along the directions discussed above, also summarized in Figure 2. This paper grew from discussions on these topics among the participants of the workshop 'Nanoparticle Assemblies: A New Form of Matter with Classical Structure and Quantum Function', held at the Kavli Institute for Theoretical Physics (KITP), Santa Barbara/CA, USA, from March 27 to May 19, 2023. This study is not intended to be an in-depth literature review of a specific topic but rather a broader-view study linking different scales, fundamentals, and methods, emphasizing open problems to inspire and push forward research in the field. Suggestions for specific literature review studies are given to the reader when necessary.\n\n## 2. DESIGN OF NC CORES\n\nCritical for successful material assembly is the ability to design NC cores precisely. NCs made of noble metals (Au, Ag, Pd) via redox reaction, 61 and of semiconductors (CdS, PbS, PbSe) via hot-injection methods, 62 have been grown with amazing precision and monodispersity in the past decade. The size of NC cores determines the characteristic length scale of the superlattice constant. The shape of NC cores \ue0d5 that is, the NC habit \ue0d5 is partially responsible for the anisotropy of NC interactions (anisotropy by NC shape). Further anisotropy comes from interactions via, e.g., ligands with specific hydrogen bonds, to be discussed in a later section on interactions between NCs.\n\n2.1. Diversity of NC Shapes. NCs have been tailored to achieve numerous crystal habits, and some shape examples are presented in Figure 3. These shapes include (i) NCs that comply with the symmetry of the underlying crystalline structure, also known as symmetry-preserving shapes , comprising octahedra, cubes, and the family of cuboctahedra, 63 and rhombic dodecahedra 64 (Figure 3a); and (ii) NCs with reduced symmetry compared to the bulk crystal structure, also called lower-symmetry habits , including tetrahedra 65,66 (Figure 3a), nanorods, 67,68 nanoplates 69,70 (Figure 3b), and the family of multiply-twinned particles (MTP) \ue0d5 that is, bitetrahedra, decahedra, and icosahedra 66,71 (Figure 3e). The solution conditions are central to the formation of the NC core habit, such as the use of ligands (e.g., CTAB - cetyltrimethylammonium bromide, PVP - polyvinylpyrrolidone) that serve to cap 72 or direct diffusion of precursors. 73 Ions (e.g., Br -, I -, Cl -) also can cap given crystallographic directions. 72 The insertion of seeds of defined shapes overcomes nucleation barriers, and depending on the chosen shape of the seed, growth follows a different kinetic pathway. 74 NC habits can be trapped in metastable configurations during the kinetic pathway of growth by changing the environment to a stabler one by, e.g., reducing temperature or changing the solution composition.\n\nFurther complexities can be inserted into NC habits by (i) growth of a given number of branches/pods with controlled size 5,75 -78 (Figure 3f), (ii) patterning the surface by depositing a different metal over the NC, thus creating valence 79,80 and Janus particles 81 (Figure 3g), (iii) etching core@shell NCs formed of two distinct components, enabling convex pod-like shapes 82,83 (Figure 3h), and (iv) chiral NC habits formed by the adsorption of chiral molecules that biases NC growth in a chiral way 84 -86 (Figure 3i). Selective-etching 87,88 of some of the crystallographic directions of the NC cores permits generating nanoframes (Figure 3c) and nanocages (Figure 3d) that assemble into open-channel superlattices, 40 thus forming a tunable porous material with applications in, e.g., catalysis and as a potential split-ring resonator for negative refractive index metamaterials, although the latter was realized only theoretically.\n\n2.2. Prediction of NC Habits. Great advances have occurred in understanding when each NC habit forms and the conceptual mechanisms to explain why they form. 74 Symmetry-preserving habits are well-described by geometric construction models (Figure 4c). The classic geometric constructions are called (equilibrium) Wulff shapes, 89,90 which search for the solution of the surface area Aj of each facet j that minimizes the total surface energy E s = \u2211 j \u03c3 j Aj , where \u03c3 j is the surface tension of each facet. Several packages\n\nFigure 2. Summary of the topics covered in this study to assemble NCs into superstructures to a given desired function. The keyword map relates (i) acronyms coming from simulation methods and field-specific techniques, and (ii) technical jargon coming from the name of assembly protocols, to (iii) the fundamentals of different length scales covering quantum to hundreds of nanometers. Acronyms: CQDM (colloidal quantum dot molecules), HS (hard shape) and non-HS (non-hard shape), IC (interpolymer complexation), KMC (kinetic Monte Carlo), MTP (multiply-twinned particles), MD (molecular dynamics), ML (machine learning), NCT (nanocomposite tectons), PAE (programmable atom equivalent), OTM (orbifold topological model), SCFT (selfconsistent field theory), SLR (surface lattice resonances).\n\n<!-- image -->\n\nthat generate Wulff shapes are available. 91,92 The Wulff shape construction presents several derived models, including 90 (i) Winterbottom shapes, 93 which consider the growth from a substrate described by the surface tension between the crystal and substrate in the energy minimization problem, (ii) Summertop shapes, 94 built from two substrates, (iii) alloy Wulff constructions, 95 for binary component systems, and (iv) kinetic Wulff shapes, 96 to predict kinetically trapped crystal habits during NC synthesis. Although crystalline growth velocities lead to a broader picture than surface tension, its estimation is substantially more challenging and requires the use of advanced methods 97,98 commonly not implemented in standard particle-based simulation packages.\n\nThe prediction of symmetry-broken NC habits is one of the top challenges currently faced by simulations. Geometric constructions cannot predict them as they jump scales from atomic (\u00c5) to NC (50 to 100 nm) scales. Synthesis of multiply-twinned particles has received high attention in the past decade, 66,71,99,100 and its mechanism of formation relates to strain accumulation that often spreads heterogeneously along the NC habit. 90 Direct measurement of time-dependent strain accumulation requires 3D atomic resolution in timescales compatible with the crystallization of atoms, beyond the limits of current measurement techniques. Detailed atomistic simulations (aka computer experiments) seem therefore the path to proving and better understanding such mechanisms.\n\nMolecular dynamics (MD) (Figure 4a) was extensively used to quantify and verify the different conceptual mechanisms\n\nFigure 3. Habits of NC cores. (a) The simplest NC habits comprise spheres and polyhedra that comply with the underlying symmetry of the crystalline structure, also known as Wulff shapes, such as octahedra, cubes, rhombic dodecahedra, and their truncations. More complex habits that break symmetry from the underlying structure comprise (a) tetrahedra, (b) 1D and 2D shapes as nanorods, nanodiscs, and nanoplates, (c, d) nanoframes and nanocages, (e) multiply-twinned NCs such as bitetrahedra, decahedra, decahedral nanorods, and icosahedra, (f) branched NCs, (g) NCs with a patterned surface by the deposition of another material, and (h, i) complex-shaped habits coming from the etching of core@shell NCs, and grown in the presence of adsorption of chiral molecules forming chiral-shaped NCs.\n\n<!-- image -->\n\nsimplified models for larger scales\n\n<!-- image -->\n\nFigure 4. Challenges in multiscale simulation of the synthesis of NC cores with defined habits. (a) Diffusion of precursors over ligand layers, with subsequent surface hopping and attachment to the surface, requires MD to fully predict trajectories. The use of KMC allows scaling to larger systems at the cost of the trajectory description. (b) Heat and mass transfer limitations because of the exothermic nature of crystallization, precursor depletion, and interaction between NCs in dense populations require the solution of concentration and temperature fields via, e.g., finite volume method. (c) Competitive growth velocities of different facets lead to the formation of different crystal habits and are typically captured by geometric construction models.\n\nproposed for NC synthesis. 73,96,100 -105 There are, however, some important bottlenecks in MD simulations for crystal growth of atoms into NCs, (i) the inability to simulate realistic-sized NCs, keeping in mind that NCs on a length scale of 50 to 100s of nanometers contain tens of millions of atoms, and the inclusion of a ligand layer adsorbed in their facets adds simulation of many long-chained hydrocarbons (Figure 4a); (ii) the complexity when inserting/removing particles from the system to simulate growth/dissolution of NCs by the use of grand-canonical (Gibbs) or semi-Gibbs ensembles, 106 and (iii) the inaccuracy of the modern force fields underpinning MD simulations to describe weak long-range electrostatic and dispersive interactions critical for NC formation.\n\nThe sampling of surface energetics via kinetic Monte Carlo (KMC) to grow and dissolve atoms in the crystal lattice circumvents the first two issues mentioned. 70,82,83,107 -110 The trade-offs of KMC are (i) not predicting full trajectories but only the most probable intermediate states of the kinetic pathway of growth, therefore lacking in a complete description of diffusion, which is key for crystallization; (ii) considering a perfect lattice, thus lacking information on strain accumulation due to the formation of defects and their displacement, 90 or lattice mismatch when growing over a seed composed of a different metal, 66 both related to symmetry-breaking of NC; 74 and (iii) the consideration of a homogeneous and constant chemical potential of the solution over the entire NC surface, thus not capturing (iii.a) ligand adsorption depending on the crystalline direction of each facet, which relates to transformation between different Wulff shapes, 63,96 nor (iii.b) heat and mass transfer-limited crystallization 111 -113 that relates to symmetry breaking by a inhomogeneous precursor supply to the facets of the growing NC. 114,115 Inserting such effects into the prediction of growth and dissolution rates of KMC models while keeping the low computational cost nature of the\n\nFigure 5. Interactions between NCs. (a) Quantum dots forming dimers, also known as coupled colloidal quantum dot molecules 24 (CQDMs). Top is a schematic illustration of the CQDM composed of two fused CdSe/CdS core/shell QDs (orange and yellow shadings indicate the CdSe core and CdS shell regions, respectively). Bottom presents the CQDM conduction band (CB) potential energy landscape (black) and the density of the envelope function of the first CB bonding electron state \u03c8 e 2 (blue) manifesting quantum coupling. (b) Partially hybridized DNA strands with complementary chains bond NCs via further hybridization. (c) Polymers act in binding NC cores via hydrophobic interactions, or (d) present anchors that bind the polymer to the NC surface (e.g., thiolate, phosphine, catechol), stabilizers that relate to the interaction length scale between NCs (e.g., polyethylene glycol, zwitterion), and tethers that bind two polymers (e.g. amine-carboxylic acid, azide-alkyne, carbonyl-hydrazine). (e) The ionic strength of the solution modulates interaction forces between NCs. (f) Solutions composed of nematic hosts (e.g., nematic molecules) play a role in the alignment and structure formation of nonspherical NCs.\n\n<!-- image -->\n\nmethod is an important challenge to enhance the physical chemistry prediction capabilities of a framework able to handle the growth of realistic-sized NCs.\n\nIn this sense, multiscale approaches are key. They can be either coarse-grained or machine-learned models to feed simulations of larger scales, or chained-multiscale simulations where outputs of smaller scales serve as inputs for larger scales. Important advances have been made by using density functional theory (DFT) to fit a coarse-grained energetic model that predicts the metal-organic bonding between the ligands and the NC core, and then used in a complete atomistic MD simulation of the diffusion of precursors over the ligand layer in facets of different crystallographic directions. 73,96,116 This approach estimates the growth velocity of different crystallographic directions linking the crystalline structure and energetics of NC core, ligands and solution from particle-based methods, to feed geometric construction models that predict kinetic Wulff shapes. Nevertheless, such an approach can only predict symmetry-preserving habits, because it still depends on geometric construction models. If the same multiscale information could be introduced into the larger scales using, e.g., low computational-cost KMC methods, then the growth of realistic-sized symmetry-broken NC habits could potentially be simulated.\n\nThe community would also benefit from multiscale coupling with the larger scales, especially when aiming at upscaling NC production for society use. Mass transfer-limited crystallization coming from both the environment (the crystallization reactor) and the competition into depleting solute in a dense population of NCs, plays an important role in the formation of symmetry-broken NCs via a limited-precursor supply. 114,115 This could potentially be predicted via the coupling of concentration field models (Figure 4b) with particle-based models, similar to what was recently achieved for heat transferlimited crystallization. 98 Effects of ions often present in the solution could be predicted by reaction-diffusion models 117 to estimate the local chemical potential of the solution at the NC surface via, e.g., Pitzer equations 118 or the electrolyte nonrandom two-liquid (eNRTL) model. 119 The latter can then feed semi-Gibbs ensembles 106 in KMC models. 82,108,110 The realization of such a multiscale framework for better predicting the kinetic pathways of growth of NCs in feasible simulation times is nontrivial. However, this approach will help our understanding of why different NC habits form, as well as potentially discovering NC habits by the use of inverse methods, e.g., where the user gives a desired NC shape, and the model gives the necessary conditions for growing such NC.\n\n## 3. INTERACTIONS BETWEEN NCs\n\nNC assembly is driven by both enthalpic and entropic effects. There are different strategies to promote interactions and/or bonding between NCs, (i) the hybridization of their quantum states (Figure 5a), (ii) by ligands with nonspecific interactions (steric forces), (iii) by ligands with specific hydrogen-bonding sites that induce valence in NC interactions (Figure 5b -d), and (iv) by modulating solvent conditions such as electrostatic forces and ionic strength (Figure 5e), by the use of nematic\n\nhosts (Figure 5f), and via complex, nonadditive (many-body) interactions of ligands in the solvent medium.\n\nIn the analogy between NCs and atoms of Figure 1, ligands play a similar role to electrons. Superlattices can be held together by delocalized mobile NCs. 120 Similar metallizationlike behaviors have been observed in models of hard-shape alloys, where size-asymmetric mixtures exhibit mobile small particles interspersed in a stable lattice of larger particles 121 and is reminiscent of depletion interactions in colloids. 122 This illustrates the relevance and promise of hard shape and other simple models to provide qualitative descriptions of many phases found in NC assemblies, further discussed in the section on structure prediction.\n\n\u0308\n\nThe superatomic concept, based on the recognition of electronic atom shells in atomically precise metal clusters, provides a direct mapping of interatomic bonding to interparticle bonding. 123 Entropy also suggests analogs for other forms of bonding. Entropic patches give rise to entropic bonds 124 that have a quantitative behavior similar to traditional electron-mediated bonds, where the Smoluchowski equation takes the role of the Schrodinger equation in describing the bond. 125 In all cases, the design dimensions of anisotropy/ valence and interactions available to NCs resemble those that quantum mechanics ascribes to atoms, allowing the use of NCs as the basis of metachemical structures not seen in conventional systems. 126 Understanding how metachemical structures are rationally perceived in the design of materials on demand is a grand challenge for nanoassembly engineering in the coming years.\n\n3.1. Hybridization of NC Quantum States. Wavefunction coupling between semiconductor NCs leads to the hybridization of their electronic states. The analogy between NCs and atoms (Figure 1) becomes even more tantalizing as such wavefunction coupling leads to artificial molecules of importance to creating a library of hybrid nanostructures with different optoelectronic properties, with relevance to applications that include quantum technologies. 24\n\nThe realization of artificial quantum molecules with sufficient coupling energy detectable at room temperature is a promising use of QDs. This can be achieved by conducting ligands or by the fusion of adjacent NCs to form a continuous inorganic bridge linking the neighbors (Figure 5a). The controlled bridge and the barrier height between two adjacent quantum dots are key variables for dictating the magnitude of the coupling energy of the confined wavefunctions.\n\nThe proof of concept is the formation of the simplest NC molecule, a homodimer formed from two core/shell NCs in analogy to a homonuclear diatomic molecule. 127 The shell material of the two NCs is structurally fused resulting in a continuous crystal. The direct manifestation of the hybridization reflects on the band edge transition shifting towards lower energy (Figure 5a) and is resolved at room temperature. The hybridization energy within the single homodimer molecule is strongly correlated with the degree of structural continuity. The barrier is affected by (i) the original shell thickness, (ii) the original core/shell building blocks, (iii) the relative orientation of the two core/shell building blocks, and (iv) the extent of neck filling. 128\n\nThe challenges ahead lie in gaining higher degrees of control over the architecture of colloidal quantum dot molecules (CQDMs). Firstly, the ability to fabricate robust heterodimers at a high chemical yield. This calls for the development of selective methods to form preferentially or even exclusively A-\n\nB type heterodimers, without the undesired formation of A-A and B-B homodimers. The use of selective click-chemistries provides a promising path forward. An additional challenge is having a method to make dimers on demand with the desired alignment between adjacent NC facets in the assembly. Such control needs to ensure domination of attachment during the fusion step, typically performed at moderate to high temperature, thus leading to well-defined crystalline connections between the adjacent NCs.\n\nFabrication of linked and fused NCs is of direct relevance to achieving hybridization of quantum states of superstructures. 129,130 Controlled fusion of such extended artificial solids was demonstrated for Pb-chalcogenides NCs, 129,131 and extension to less soft and hard QD, in particular those of technological relevance for II-VI and III-V semiconductors, will enable facile conductivity pathways.\n\n3.2. Soft Shells of Long Polymers. 3.2.1. Polymer Brushes. Polymer brushes have long been used for steric stabilization of colloidal particles and, like other types of ligands, have been used to tune interactions in NC assemblies. 11,12,132 -134 Established theories of polymer brushes 135 -137 do not account for (i) reduction of brush height to = h R h R / (1 3 / ) 1 fl 1/3 , leading to variations with curvature (Figure 6b), where h fl is the brush height for a flat monolayer, (ii) the existence of an end-exclusion zone devoid of polymer ends next to the NC core, and (iii) the increase in chain tension near the grafting surface. 138 -140 These effects are important in NC assemblies, and experiments aimed at quantitative testing for them are, to a large extent, still absent. Furthermore, the effective hard shape of a polymerfunctionalized NC, including its effective diameter, that determines important properties such as the lattice constant in NC assemblies, critically depends on accounting for these effects.\n\nSolvent-free melts of polymer-grafted NCs have to compromise the requirement that grafted chains fill space vs. the reduced ability of adjacent brushes to interpenetrate 141 (Figure 6c). Sparsely-grafted NCs exhibit highly directional interactions leading to anisotropic superstructures, 142 while densely-grafted NCs can form simple or glassy liquids depending on the density of the graft and the length of the chain. 143 These jammed states can be relieved by adding free polymers, which populate the interstitial pockets between particles, resulting in materials with highly selective transport channels, with applications in gas-separation membranes for mixtures of, e.g., CO2/CH4 and He/H2. 144,145 However, it remains quite challenging to construct simple but sufficiently accurate models to predict the material properties of these inhomogeneous systems, as simple analytical free energy models often fail. 145,146 More advanced mean-field theoretical frameworks may be able to address this challenge, to be discussed in a later section.\n\nVariation of chain statistics with distance creates a depth gradient in the ligand density. When combined with curvatureinduced variations and tension, careful design of depth gradients in polymer brush properties provides a versatile way of controlling NC interactions. Moreover, nonspherical cores give rise to brush environments that depend on both the mean and Gaussian curvatures of the particle. 147 The dependence of brush properties on surface gradients in grafting density and curvature remains an open problem in polymer physics. Moreover, the polydispersity of chain lengths can give\n\nFigure 6. Depiction of soft shells over NC hard cores. (a) Schematic of a hard core particle with a soft polymer brush or polymer gel shell that is thick relative to the core diameter. (b) Gradients in core curvature result in local variations in brush thickness h (blue dashed line) when compared to a flat brush of thickness h fl (magenta dashed line). (c) Interactions between brushes give rise to an interpenetration zone of thickness h inter and a dry zone of thickness h dry . (d) Brushes composed of different polymer lengths lead to layers of thickness h A and h B -h A with different compositions. (e) A shell composed of a temperature-responsive polymer can change in thickness, e.g., conforming to a potentially anisotropic core above a lower critical solution temperature. (f) Two-body interactions of an elastic shell involve a combination of compressive and expansive deformations (left). Many-body interactions involve more complex deformations and changes in contact surfaces (right). (g) Equilibration involving mass (solvent) exchange can lead to coexistence between particles of different volumes, resulting in different crystal phases, e.g., transitioning from a hexagonal lattice (top) to a square lattice (bottom).\n\n<!-- image -->\n\nrise to additional structures in brushes, namely the segregation of long and short polymers into different layers 148 -151 (Figure 6d). This can also be used in favor of tuning NC interactions.\n\nMany open questions regarding the effect of polydispersity in curved brushes remain. There are examples 152 where the assembly is not affected by polydispersities leading to up to 25% variations in the effective diameter of the NC. The ability of these highly dispersed systems to produce uniform superlattices was attributed to the greater polymer configurational freedom enabled by their curvature. The universality of this effect however needs to be assessed by further work.\n\nThe NC core shape has a nonlocal effect on brush properties, chain statistics, and brush interactions, which is of importance to tune properties. To what extent this is possible is an open issue and highlights fundamental questions in the basic statistical physics of how polymers and polymer brushes fill space. The interpenetration of two polymer brushes alters the local density of the monomers within a brush, modifying packing conditions elsewhere. Consequently, the nonlocal character of this alteration in chain-packing conditions changes the degree to which additional brushes can interpenetrate the shell. This leads to effective many-body interactions that have been modeled for shorter ligands, 153 but it remains unclear how to extrapolate these models to long brushes.\n\nlinked polymer chains 13 (Figure 6a). The total dimensions of such gels reach hundreds of nanometers for nanogels, and up to tens of micrometers for microgels. When using an appropriate solvent, microgels are swollen by large amounts of solvent molecules, making their physical classification nontrivial. The properties of microgels range somewhere between those of classical macromolecules, surfactants, and colloids. 156 Whereas the decoration of NCs with linear polymer chains (e.g., polymer brushes) is limited to rather small shell thicknesses, the encapsulation of NCs by microgel shells extends to larger length scales because of its cross-linked nature. 157 This is relevant for designing close-packed NC assemblies where the thickness of the shell and its compression state determine the distance between NCs. 158\n\nChanges in brush solubility permit large, in situ changes in NC interactions. For example, a swollen polymer brush shell increases the distance between cores. Since swollen polymer brushes allow for greater interpenetration from surrounding brushes, the resulting interaction is softer. Thus, a swollen polymer brush screens neighboring NC cores more effectively. Conversely, when a polymer brush collapses (Figure 6e), it forms a dense, thin, and stiff shell around the core, reducing screening. Altering the brush configuration can stabilize superstructures during drying, allowing the formation of freestanding assemblies. 154 This can even drive martensitic phase transitions, where structural defects arise to compensate for the compaction observed in polymer contraction. 155\n\n3.2.2. Core-Shell Nanogels and Microgels. Nanoand microgels are soft, deformable objects with an internal gel-like structure that consists of chemically and/or physically cross-\n\nThere are many open questions regarding the interactions between gel-grafted NCs. As microgels are cross-linked polymer networks, their response to deformation is characterized by a shear rigidity that polymer brushes and other grafted ligands lack. Consequently, contact interactions between gel-grafted particles involve nonlocal deformations of the shell as a whole, oppositely to the localized interpenetration layers as in brush-grafted NCs. This is a result of the long-range character of elasticity in rigid materials and is particularly important for situations where the internal stresses in the assembly are comparable to the stiffness scale set by the elastic moduli of the gel, which altogether can lead to large deformations. Large-deformation contact mechanics involve nonlinear elastic effects beyond those captured by typical Hertzian contact mechanics, requiring advanced computational methods. Beyond the complexities of pairwise interactions, the nonlocal character of shell deformations leads to multi-body interactions (Figure 6f). These depend on a rich interplay between the nonlinear elasticity of individual shells and changes in contact surface geometry and topology between multiple NCs. 159,160 In the many-body limit, particularly in the case of close-packed assemblies, long-range elasticity leads to a situation in which gel shells form an essentially continuous soft gel matrix with NC cores as inclusions, resulting in a composite material with distinct mechanical and rheological properties. 161\n\nA further challenge is the cross-link density gradients of nano- and microgels leading to a distinct swelling response. 162 The ability to design and prescribe spatial distributions of cross-links may nevertheless be useful in crafting targeted contact interactions between NCs. Moreover, patterned crosslink gradients have proven to be a useful tool for the design of macroscale, soft, shape-morphing materials, 163 prompting the question of whether such patterning may be useful for the design of shape-morphing NCs. However, patterning nanoscale variations in cross-link distributions in gels in a way that is scalable remains an open challenge.\n\nEven without cross-link density patterning, shape change may be achieved by grafting a gel with a large swelling response to the surface of a nonspherical core, so that the swollen shell is roughly spherical and the de-swollen shell conforms to the nonspherical hard core (Figure 6e). While a similar effect can be achieved with a polymer brush, gels and other residuallystressed materials that are grafted to rigid surfaces can undergo elastic buckling under changes in the swelling state. 164,165 These buckled states have a reduced symmetry compared with that of the unbuckled states, potentially augmenting the shape design space of these NC materials. Incorporation of buckling \ue0d5 that is, of mechanical instability \ue0d5 has long been of interest to the design of mechanical metamaterials, due in part to the multistability of broken-symmetry, buckled states. Introducing such multistability into NC assembly via the buckling of gel shells may give rise to bulk emergent effects seen in other metamaterials, such as auxeticity, 166,167 as well as a way of actuating transitions between crystal structures.\n\nThe deformability of soft shells, which permits the control of NC assembly, also gives rise to several challenging open questions related to the interplay between shape change and many-body interactions. The ability of a particle to change shape in response to confinement by other particles creates effective multivalent NC interactions, especially when the deformation is coupled with the functionalization of the soft shell. An example is when contact-induced deformation or polymer interpenetration leads to the exposure of different binding motifs due to the insertion of ligands within the soft shell. Beyond contact interactions, which involve redistribution of mass within a single NC shell, there is an additional possibility of mass exchange between NCs, which has been shown to play an important role in stabilizing ordered phases in certain assemblies. 168 One example is the exchange of solvent between gel-grafted particles, which is necessary for osmotic equilibrium. Changes in the osmotic equilibrium give rise to variations in the swelling state of the gel. Microgels have been shown to take advantage of solvent or ion exchange to heal lattice defects caused by size polydispersity, and gel swelling or de-swelling. 169 Interestingly, polyNIPAM-based gels can have multiple coexisting swelling states at a single osmotic pressure. 170 -172 This permits harnessing multistable osmotic equilibria to stabilize additional crystal
