Repository: genericrobot77/ontocast

# OntoCast <img src="https://raw.githubusercontent.com/growgraph/ontocast/refs/heads/main/docs/assets/favicon.ico" alt="Agentic Ontology Triplecast logo" style="height: 32px; width:32px;"/>

### Agentic ontology assisted framework for semantic triple extraction from documents

## Overview

OntoCast is a powerful framework that automatically extracts semantic triples from documents using an agentic approach. It combines ontology management with natural language processing to create structured knowledge from unstructured text.

File: data/json/chem.bassani-et-al-2024-nanocrystal-assemblies-current-advances-and-open-problems.json (part 2 of 9)
{
structures that are not usually accessible to monodispersed particles (Figure 6g). Examples include complex Frank-Kasper crystal structures, which have been shown to be stabilized by mass exchange between multiple lattice sites in block copolymer systems. 173\n\n3.3. Ligands with Specific Hydrogen Bonds. The use of ligands with tether groups (Figure 5d) at the end of the ligand chain addresses directional interactions in a way that cannot be achieved by steric, ionic, or van der Waals interactions. Tether interactions often occur by hydrogen bonding of specific sites. These sites present a geometric disposition where bonding is always stronger once meeting its complementary tether. Nevertheless, hydrogen bonds are weak by nature, and therefore bonding of noncomplementary tethers is reversible, permitting structure healing. These interactions lead to the robust assembly ideal , based on two universal aspects, (i) preprogrammed heterogeneous nucleation, ensuring that intermediates grow as determined by the current properties of the solution, so growth does not result in a pool of mutually incompatible precursors of the desired superstructure and that there are enough building blocks (NCs) to build it, and (ii) cooperative binding, ensuring that any added building block is guaranteed to bind to its correct spot, thus implementing a form of error correction.\n\nThe most prominent ligand that tackles the ideal of robust assembly is deoxyribonucleic acid (DNA), where a sequence of the four nucleobases \ue0d5 namely adenine (A), cytosine (C), guanine (G), and thymine (T), represented by different colors in Figure 5b \ue0d5 bond with their complementary nucleobases. There are however other successful strategies that offer advantages in scalability, lower cost, and operation in organic solvents, such as nanocrystal tectons and interpolymer complexation.\n\n3.3.1. DNA Ligands. Singleand double-stranded DNA chains are widely used as ligands to direct the self-assembly of NCs 16,17,174,175 and permit programming intercomponent interactions via addressable bonds. 176 -179 Nonhybridized ACGT nucleobases of DNA dangle at the end of the DNA chains and, once they find their complementary partners, hybridize leading to attractive interactions between NCs. Highly specific molecular-level instructions to direct interparticle binding also exist in ligands other than DNA. Other classes of biomolecules, including nucleic acids, proteins, and peptides, 180 -187 also incur multiple types of orthogonally interacting bonds that can be defined explicitly. 174,175,188 -192 DNA ligands are nevertheless attractive in the field of NC assembly due to (i) the chemical stability of DNA and the ability to functionalize DNA with different chemical groups, (ii) its predictable description of sequence-encoded interactions, (iii) the ability to control entropic and mechanical properties of DNA chains through its singleand doublestranded composition, and (iv) its structural plasticity. 176,177 Besides DNA used as a ligand shell around the NC core, DNA can also be folded without an NC core to engineer complex 2D and 3D shapes (scaffolds), a technique known as DNA origami . 193 -211 Recently, both techniques of DNA-grafted NCs and DNA-shaped nanoarchitectures were merged to coassemble 3D organizations. 212,213\n\nA fundamental challenge in using DNA ligands regards the collective effect of DNA chains resulting in many-body interactions. 214 Complex DNA shells can lead to intricate assembly pathways that inhibit crystallization, making it difficult to predict the resulting phase. Studies uncovering the phase behavior of DNA-grafted NC assemblies were tackled both theoretically and experimentally. 181,215 -218 Recent advances demonstrated that DNA shells of spherical nanoparticles can be rationally designed with prescribed interaction potential by tailoring the rigid and flexible parts of connecting DNA chains and their hybridizing motifs, 219 leading to the assembly of non-closed packed structures. This permits future lattice engineering via DNA shell design. Challenges still remain in (i) prescribing a shape of the interaction potential via DNA motifs and shell composition, (ii) understanding how many-body effects affect local particle\n\narrangements, and (iii) the results of these factors on the assembled phase.\n\nInteractions between NCs also depend on the placement of DNA at different parts of the NC surface, that is, on the edges or facets of the NC core. This results in complex hybridization behavior of the DNA shells, where the chains seek the maximization of the hybridization area while satisfying entropic effects for both ligand chains and NC cores. The interplay of these effects results in complex phase behaviors of systems with single and binary particle shapes. 40,216,220 -225\n\nWhile there is significant progress in establishing predictable assembly in DNA-grafted NCs, it is difficult to use this approach broadly for technological applications as particle characteristics (e.g., the habit of the NC core, the DNA shell, and grafting density of DNA ligands) determine the assembled structure, significantly limiting the range of ordered arrays that can be achieved. This can however be overcome by utilizing DNA scaffolds that prescribe placements of NCs. Complex surface scaffolds using DNA tiles and DNA origami 202,226 that self-assemble into desired patterns can provide addressable affinity for NCs at specific locations, 195 although this approach is currently limited to 2D assemblies.\n\nControlling the behavior of 3D assembly can be achieved by the integration of DNA-grafted NCs and DNA nanoarchitectures. 213,227 -229 In this approach, NCs are provided with defined directional interactions by encapsulating them into polyhedral wireframes made of DNA. This strategy significantly decouples the assembly process from the NC properties thus expanding the range of assembled structures, since NCs act as a nanocargo in a frame, forming a material voxel. 212 Assembly is therefore predominantly driven by directional, interframe hybridization interactions. Such interactions are encoded by DNA strands at predefined locations of the frame, such as its vertices. This method drastically expands assembly, since it relies on the valence of the frame. More studies will be required to explore the molecular-level details of the influence of DNA in the crystallization of frames and their phase behavior. Recent work 230 revealed different types of defects in 3D DNA-grafted NC assemblies, and future studies should explore how the occurrence and type of defects depend on the design of assembled components and the assembly pathways.\n\nSelecting a voxel shape and the placement of interframe DNA bonds define the valence and geometry of binding arrangement and, consequently, an assembled DNA framework. For example, the 4-, 6-, and 8-fold symmetries of the individual voxel bonds 80,202,212,231 -234 result in diamond, simple cubic, and body-centered cubic frameworks, providing different 3D scaffolds to place NCs. By adding a bond identity to the valence when using different sequences, or a composition of a number of sequences for different directional bonds, a higher degree of structural diversity is achieved. 191,232,235 This approach permits (i) coordinating different types of frames, empty or with cargo, to create increasingly complex organizations, 226,232,236 and (ii) establishing an inverse design of lattices through the selection of bonds with different identities for a set of voxels. However, the requirements of the bond encoding and their energy distribution for an effective assembly process are unknown. Relevant questions remain on (i) how to reduce the amount of information required for the inverse design of such systems, and (ii) which energy landscape of the bonds provides an assembly pathway with minimal metastability in such complex systems.\n\n3.3.2. Nanocomposite Tectons and Other Ligands. Hydrogen bonds provide a powerful bonding mechanism between polymer-grafted NCs, being the most prominent example DNA-mediated assembly discussed in the previous section. There are however other successful strategies that offer advantages in scalability, lower cost, and operation in organic solvents.\n\nNanocomposite tectons 18,19 (NCTs) are one important example that consists of an NC core functionalized with a polymer brush, where each polymer chain terminates in a supramolecular binding group, also called tether (Figure 5d). The highest quality crystals are typically obtained with NCTs that bond via complementary diaminopyridine (DAP) and thymine (Thy) groups that form a hydrogen-bonding pair. The reversible nature of the individual supramolecular interactions is a critical design component to enable crystallization. The use of multivalent interparticle bonding mediated by these supramolecular complexes between particles allows for crystal formation, thus providing an example regarding the rules for robust assembly discussed in the previous section.\n\nNCTs present an interesting tool for assembly, as the composition and length of the polymer brush and the identity of the supramolecular complexes provide design handles to tune the crystallization behavior. The scalability of the polymer system also allows a wider range of experimental variables and conditions to be explored, as well as the investigation of largerscale effects on nanoscale assembly. 154 Furthermore, passivation of DAP or Thy results in an NC functionalized with a nonspecific polymer brush, 237 thus representing an interpolation that may optimize pros and cons of NC bonding by polymer brushes and DNA-mediated assembly discussed in the previous sections.\n\nAnother example of polymers interacting through hydrogen bonds is interpolymer complexation (IC), where a hydrogenbond acceptor (e.g., polyethylene oxide) is functionalized to an NC, whereas a hydrogen-bond donor (e.g., polyacrylic acid) is suspended in a water solution providing a bond linker. 20 NCTs and IC however do not yet provide the level of programmability of DNA. Future efforts will require the development of hydrogen-bond polymers that retain the significant advantages of these examples while enabling more sophisticated programmability that can rival the successes achieved in DNA assembly.\n\n3.4. Solvent Effects. 3.4.1. Electrostatic Forces and Ionic Strength. Long-range Coulomb interactions are screened by the ionic strength of the solvent and controlled through variations in both the salt concentration and the dielectric constant of the solvent. These effects provide a method to finely control NC interactions (Figure 5e). A recent strategy shows that metal (e.g., Au, Pd, Ni) and semiconductor (e.g., PbS, PbSe) NCs assemble into face-centered cubic (fcc) superlattices in the presence of the large ionic strength provided by multivalent salts, 21 with the high dielectric constant of the NC material generating image charges and ionic condensation near the NC surface. 27 A second approach 238 combines charged colloidal NCs and small molecules with multiple opposite charges, e.g., positivelycharged Au NCs and negatively charged citrate ions. 238 This approach has recently been generalized to mixtures of positively and negatively charged NCs, leading to the formation of binary NC superlattices. A third approach\n\nconsists of NCs functionalized with polyethylene glycol (PEG), including modified PEG with charged end-groups, 239 where the competition between hydrogen bonds and electrostatics leads to 2D and 3D superstructures. 240 -242 For \u03bc msized colloids, organic solvents with a low dielectric constant induce assembly at small salt concentrations. 243,244\n\nSeveral effective Yukawa-DLVO-like interaction potentials have been proposed in the literature to model charged NCs/ colloids in the presence of monovalent ions. 245 -248 Developing accurate potentials to describe NC interactions within implicit solvent models nevertheless remains a challenge. The finite element method (FEM) solves integral equations of the primitive model surrounding a spherical macroion with an arbitrary number of ionic species, including ion correlations, ionic excluded volume effects, and large size and charge dispersities. Nevertheless, there remain critical disagreements between theory and experiment regarding, e.g., interactions between rods, which requests more complex models. 249 For instance, conformational degrees of freedom of ligands are difficult to describe within primitive models. The development of models that explicitly describe water 250 is key to moving beyond primitive models in electrostatic interactions. Machinelearned potentials trained on first-principle computational data may provide a promising path forward, to be discussed later in this article.\n\n3.4.2. Many-Body Interactions of Ligands. Nonadditive 251 and many-body effects 252 exist in a vacuum and can also arise from solvent molecules that remain within assemblies. During the assembly of, e.g., ultra-thin nanowires, 253 they affect the spacing and structure depending on their molecular packing. Ligand fluctuations also lead to anisotropic geometries that influence the apparent physicochemical properties of the ligand shell by exposing different functional groups to the solvent or by increasing the amount of surface area accessible by the solvent. 254,255 In an aqueous solution, disruptions of the hydrogen bond network of water at the interface due to ligand fluctuations can manifest as changes in hydrophobic interactions that are nonadditive and difficult to anticipate from the chemical structure alone. 256 -258 Similarly, ionmediated interactions can drive anisotropic interactions between particles in solution 259 or lead to anisotropic shell structures. 260 It is already possible to account for the effects of molecular transitions in the shell 261,262 and solvent effects including mixtures on the interaction between apolar NCs. 263,264 The quantification of effects related to assembly kinetics on the final free energy minima, and dependence on perturbations of the structure of the ligand shell in complex solvent environments is however yet to be established.\n\nThere are important open questions about the spatial distributions of ligands on the NC surface and the role of unbound ligands. In some cases, the dynamic equilibrium between surface-bound ligands and those in solution may become relevant. Some popular families of ligands bind strongly, such as ligands with thiol end-groups on gold NCs 265,266 (Figure 5d). They establish essentially complete surface coverage, with limitations primarily determined by the molecular shape of the ligand species, except in extremely diluted conditions. Other ligand end-groups (e.g., amines) present a weaker binding, with binding free energies on the order of k T B or less. NC interactions display sensitive dependencies on the NC and ligand concentrations, temperature, and solvent quality 267 in the presence of these weakly binding ligands. In addition, excess ligands in the solution can play an important role during assembly and remain in the final dried superstructure. 268 Understanding these effects requires joint efforts in molecular simulation and experimental characterization of NC assemblies.\n\nAnother challenge is to anticipate the behavior with the increasing complexity of ligand architectures. Most simulation studies focused on molecular shells composed of linear alkanes, which exhibit well-established order-disorder transitions as a function of temperature, alkyl chain length, and particle size. Even in those simple systems, the physics of dispersion at temperatures below the ligand order-disorder transition, where ligands bundle and relaxation times increase, remains to be understood. Significantly more complex ligand structures, such as ligands that include branched groups or many unsaturated bonds, disrupt chain packing in significant ways 255 and critically influence the stability of the NC assembly. 269 Ligands with multiple chemically distinct segments can lead to apparent spatial variations in chemical properties. 270 NC shells can be synthesized with a mixture of multiple ligands (small molecules or polymers), 271 -273 enabling tuning of NC-NC interactions, e.g., for the formation of patchy particles.\n\nThe interplay between ligand coverage, NC shape, and interparticle interactions is also an open problem. NCs can have facets of different crystallographic directions, each with a distinct affinity to the ligands. 274 This can result in different ligand densities on different facets, even for a single ligand type, and more complex behavior can arise for mixtures of ligands with different binding groups or tail chemistry and molecular structure. There is evidence that such ligand partitioning between NC facets can be exploited to direct assembly via patchy facet-specific interactions, either with a substrate 275 or other NC, 276 but the full extent of this potential remains to be explored.\n\n3.4.3. Liquid Crystal Solvents. Liquid crystal solvent media permits other ways of controlling NC assemblies 23,277 -282 (Figure 5f). NCs induce deformations in the liquid crystal described by its multipole expansion. 23 Such a description introduces an analogy with electrostatics, where the molecular alignment (director field) deformations play a role similar to that of electrostatic charge distributions. By controlling NC shape and surface boundary conditions, multipoles ranging from dipoles to hexadecapoles can be obtained experimentally and modeled theoretically. 23 Design rules come from analogy to electrostatics. When (i) the highly anisotropic interactions mediated by nematic orientational elasticity are further supplemented by (ii) electrostatic repulsions and various steric interactions while (iii) taking advantage of anisotropic NC shapes, then (iv) a large variety of molecular-colloidal condensed matter phases can arise, including various lowsymmetry crystalline and liquid crystalline nanocolloidal phases such as triclinic crystals and monoclinic nematic liquid crystals. 23,277,278,280 -282\n\nDispersing NCs in a nematic liquid crystal has already yielded fundamental breakthroughs in realizing condensed matter assemblies. It enables low-voltage electric switching of various nanocolloidal systems, such as silver nanoplates, 283 which promise technological utility in controlling solar gain of smart windows. Current ongoing efforts and challenges in utilizing this liquid crystal-enabled approach of assembly include (i) establishing the relations between shapes/ symmetries of NCs and the ensuing mesophases that can arise from their self-assembly in nematic hosts, (ii) the assembly of lowest symmetry chiral and triclinic nematic\n\nphases with uninhibited fluidity, and (iii) the development of robust means for electric or magnetic reconfiguration of orderly NC assemblies within nematic hosts.\n\nThe global liquid crystal industry is over one trillion USD per year and is mainly based on electro-optic uses of uniaxial nematics. Its further growth can be propelled by phases and properties designed and realized by combining the different symmetries of partially ordered NC assemblies with that of the anisotropic fluid host, such as the conventional liquid crystals used in displays. The interplay of the ordering of anisotropic NCs and molecules will allow the development of highly orientationally ordered, low-symmetry liquid crystals with emergent physical behavior of facile responses to external stimuli and properties not yet encountered in currently available materials. On the other hand, the topology of diverse solitonic field configurations in low-symmetry nanocolloidal systems permits hierarchical designs enabled by NC assemblies, where topological solitons such as skyrmions and hopfions 284 define spatial configurations of NC orientations.\n\n## 4. ASSEMBLY PROTOCOLS\n\nThe design of assembly protocols includes the optimization of process parameters that determine a desirable superstructure. Of particular importance is controlling dynamics during assembly. NCs must not move too much or interact too weakly; otherwise, assembly does not occur, and the system remains in a disordered, fluid state. NCs must also not interact too strongly, to avoid irreversible aggregation. Strategies to achieve robust and large-scale NC assembly consist of varying temperature (annealing), varying concentration via solvent evaporation, changing the fluid composition, and utilizing interfaces as a means to induce or guide assembly are all valuable. Other techniques employ external fields, like electrophoretic deposition, a combination with top-down approaches, or are inspired by biological systems.\n\n4.1. Controlling NC Kinetics. Slow or non-ergodic dynamics caused by strong NC attractions can be problematic. In particular, the intrinsic sensitivity of effective NC-NC interactions may prevent reaching equilibrium in multivalent ligand suspensions, such as those with DNA-mediated and other valence-limited colloidal interactions driven by temperature, 285 often resulting in arrested aggregates. Another factor that slows kinetics is related to the stickiness of the multivalent interactions. Sticky interactions prevent pairs of NCs from diffusing around each other while remaining bound, which is a key step for the relaxation of crystal defects.\n\nTo improve assembly, it is essential to have access to strategies that accelerate NC kinetics. The relative diffusion between bound NCs can be improved using high ligand coating density, 190 which increases the melting temperature (as a result of combinatorial gain) and the rates at which pairs of ligand-receptor bridges form/open. 286,287 General computational approaches optimize interactions for model systems, 288 -290 but a comprehensive understanding of how molecular details affect the emerging motility of functionalized particles remains missing and warrants future investigations. The electronic properties of the relevant building blocks may also provide an avenue for further optimization and control. In the case of atomically precise superatomic NCs, 291 the use of dopants can change the electronic character and symmetry of the molecular valence orbitals and thus change the nature of these interactions. 292 Many experimental efforts have now demonstrated the electronic tunability of these building blocks. 293 The relative motility of NCs is also pivotal to the development of dynamic materials, such as crystals glued by mobile NCs. 120\n\nEmpirical protocols of NC assembly that slowly decrease and increase temperature have been widely used. It is therefore necessary to understand how to optimize protocols and to identify general principles that guide the choice of cooling rates. At the next level, it would be crucial to embed protocols with on-the-fly feedback to scan parameter spaces autonomously. Advances in this direction have been made, for example, in experiments studying microphase separations in block copolymer systems. 294 Similarly, theoretical work has explored the optimization of experimental protocols for assembly using reinforcement learning. 295,296\n\n4.2. Varying Solvent Conditions. The most common assembly protocols consist of changing the interaction between NCs by modulating solvent conditions. Solvent-induced selfassembly has been demonstrated in various systems, offering control over NC assembly and disassembly and, in some instances, reversibility. 22,297 Additionally, advances have been made in assembling NCs with complex morphologies, such as Janus NCs. 298 Dynamic self-assembly using solvent gradients and localized solvent addition has also been explored, 299 -301 leading to the formation of patterned NC films. 302 To further advance in NC assembly, it is crucial to understand the role of surface ligands, 303 especially in those systems where a single NC can host a multitude of ligands, 304 as well as balancing attractive van der Waals interactions and steric repulsion.\n\n4.2.1. Assembly by Solvent Evaporation. Solvent evaporation is a strategy to assemble at near-equilibrium conditions. 6 The initial state is usually a stable dispersion, and the final state is solvent-free (dry). If solvent evaporation is slow enough, then it may be regarded as a quasi-static process, i.e., a succession of equilibrium states at the particular solvent concentration. This is conceptually similar to hard shape systems, where crystallization occurs as the particle concentration increases, achieving a given packing fraction \ue0d5 approximately 50% for spheres. Long relaxation times might however occur due to activation barriers, and nonequilibrium effects are relevant.\n\nSolvent evaporation starts from a dispersion in which an NC core is stabilized by soluble grafted ligands. Methods include spray drying, evaporation of emulsions (Figure 7a, top), and drying on solid (superamphiphobic) surfaces 305 -310 (Figure 7a, bottom). When the dispersion dries on a solid substrate, NCs typically assemble into 3D superlattices, which exist as grains in a continuous film or as isolated faceted crystals. 311 Alternatively, solvent evaporation at the air-liquid interface 312 results in extended 2D superlattices, whose width is within 100 nm in a single NC monolayer. With single-component NCs, the structures are fcc or body-centered cubic (bcc), 313,314 although there is evidence for a C14 phase, also named MgZn2, 315 but its stability is not fully characterized. Assembly at the air-liquid interface enables the subsequent exchange of ligands in the NC monolayer, leading to epitaxially-connected NCs. 129,131,316 Including two or more types of NCs leads to a large number of different crystal 317,318 and quasicrystal 319,320 phases. Although most solvent evaporation examples consist of NCs grafted with relatively short ligands, there are examples with dendrimers 321 and long polymers such as polystyrene. 237\n\nSolvent evaporation is a confined process that involves thermodynamic and transport phenomena of disparate length and time scales, thus requiring the development of theoretical\n\nFigure 7. Assembly protocols for synthesis of superstructures composed of NCs. (a) Assembly by solvent evaporation inside half-opened vials (top) and drop cast (bottom). (b) Assembly by changing the solvent quality. (c) Assembly with the assistance of a fluid interface that induces ordering. (d) Electrophoretic deposition, that is, assembly induced by an electric field. (e) 3D printing of superstructures using NCs as the ink, where a focused light beam activates a reaction that bonds two NCs. (f) Assembly activated by an external stimulus.\n\n<!-- image -->\n\nconcepts beyond traditional equilibrium frameworks. 322 Additionally, NC interactions can change over time during drying. For example, electrostatic interactions become screened with increasing salt concentration, 323 or the (effective) solvent quality worsens as the composition changes. 324 Depending on processing parameters such as the evaporation rate or the annealing protocol, the emerging structures might get kinetically trapped before reaching equilibrium. 307,325 In NC mixtures, changes in NC interactions can theoretically cause transitions between binary superlattice formation and demixing, which relate to the formation of assemblies of different textures within the same evaporating emulsion. 326\n\n\u0301\n\nThe case of fast evaporation rates (quantified by large Peclet numbers) is relevant and is encountered in colloidal suspensions 307,308 and during drying. 327 Intricate kinetically trapped structures might emerge, such as composition gradients in multicomponent droplets 308,328 with highly tunable optical properties. 329 Although the driving force behind structure formation remains incompletely understood, recent studies have established that hydrodynamic interactions play an important role in suppressing stratification. 328,330 The open questions include (i) the role of additives such as surfactants, (ii) the impact of surface-stimulated nucleation, 330 and (iii) the effect of macroscopic flow fields within evaporating droplets and films. 331 Another challenge comes with engineering supraparticles using anisotropic NCs, which can become arrested in sparsely packed disordered states, 332,333 including multicomponent cases. Such highly porous assemblies are characterized by large surface-to-volume ratios, making them promising materials for catalysis, as recently demonstrated for the enhanced photocatalytic activity of TiO2 supraparticles. 334\n\nWithin all-atom models, 335,336 timescales are within hundreds of nanoseconds, and length scales in tens of nanometers (Figure 8a). With coarse-grained models coupled to an explicit solvent, the accessible length- and timescales can be extended to microsecond and micrometer scales 337 (Figure 8b), while implicit solvent models can even access time scales on the order of hundreds of milliseconds 308 (Figure 8c,d). Finally, lattice-gas models 338 -342 reach time scales of days and virtually infinite spatial resolutions (Figure 8e). However, an inherent challenge of coarse-graining is the softening of interactions and the concomitant (inhomogeneous) acceleration of the dynamics of the system, 343 which can lead to dynamics that overlook intermediate steps and activation barriers that play a relevant role in experiments.\n\nAs illustrated in Figure 8, bridging the disparate time scales of assembly by solvent evaporation is another challenge.\n\n4.2.2. Assembly by Changing Solvent Quality. NCs can be assembled by degradation of solvent quality when, e.g., adding a polar solvent to a stable dispersion of NCs with polystyrene shells. 22 This leads to the formation of a superstructure from a solution of NCs (Figure 7b) and is known as assembly by changing solvent quality . It is possible to tune the structure of the resulting assemblies via the length of the polymer chain and the quality of the solvent in, e.g., NN , -dimethylformamide (DMF) mixtures with water. 297 The solvent-induced agglomeration of gold NCs with thinner alkylthiol chains leads to an ordered assembly at temperatures above a certain threshold, which is correlated with the order-disorder transition of the shell. 344 Anisotropic particles with sites of different polarity react to changes in solvent quality. For example, Janus particles from organosilica and gold react to changes by forming clusters. 345 Although solvent is often regarded as a catalyst, that is, it allows assembly but does not determine the equilibrium structure, experiments and DFT and MD simulations show that, in some cases, solvent effects determine\n\nFigure 8. Models of solvent evaporation with increasing level of coarse-graining. (a) All-atom simulations showing structure with icosahedron symmetry. Reprinted in part with permission from ref 336. Copyright 2019 Royal Society of Chemistry. (b -d) Simulation snapshots of hard spherical NCs (red) in a drying film, modeled with explicit (b), mesoscale (c), and implicit (d) solvents (blue). The dashed black line in (c, d) indicates the liquid-vapor interface. (e) 2D lattice-gas simulation. Reprinted in part with permission from ref 340. Copyright 2006 John Wiley &amp; Sons - Books.\n\n<!-- image -->\n\nthe geometry and electronic structure, 346 stability, 347 and functionality. 348\n\n4.2.3. Assembly by Solvent Annealing. Another assembly protocol is solvent annealing . 25 Exposure to solvent vapors swells the ligand chains and imparts mobility to the NCs. Solvent annealing can be performed at controlled solvent vapor pressures to attain well-defined NC volume fractions. Starting from a disordered or glassy NC film, the assembly process can be monitored by using in situ X-ray scattering techniques. Fast quenching of solvent-swollen films to the dry state helps to preserve the intermediate structures, allowing their characterization by electron microscopy. Solvent annealing has proven effective in forming one-component 349 -351 and more recently, complex multicomponent NC superlattices. 352 It can also be used to improve the degree of ordering or induce structural transition in preformed superstructures.\n\ntechniques assumes the microstructure is conserved during transfer to a solid interface and subsequent drying, which might be untrue. Combining ex situ (i.e., after the deposition of the monolayer on the solid substrate) with in situ analysis 364 -368 revealed significant changes in the microstructure. 368 This study covers only micron-sized core-shell NCs. In situ measurements are challenging for building blocks below or near the Abbe limit unless markers are used. These however alter the interactions between NCs.\n\n4.3. Fluid Interface-Assisted Assembly. The absorption of NCs to liquid interfaces is controlled by surface energies. In Pickering emulsions, 353 the oil-water interface is stabilized by adsorbed particles. The adsorption to the interface can be considered an irreversible process with a high energy barrier for desorption from the interface, E = \u03b3 ow \u03c0 R 2 (1 - | cos( \u03b8 ) ) , | 2 where R is the particle radius, \u03b3 ow is the oil-water interfacial tension, and \u03b8 is the wetting angle. 354 In contrast to the curved interfaces in emulsions, which complicates ordering, adsorption to flat fluid interfaces (e.g., a Langmuir trough) is a strategy for large-area assembly of NCs into monolayers.\n\nMonolayers of polystyrene NCs are easily obtained at the air-water interface. 26 The switch to deformable particles, such as nanogels and microgels 13 (Figure 6), creates assemblies that depend on the density of NCs at the fluid interface 355 (Figure 7c). In a Langmuir trough, this density can be manipulated through movable barriers. 356,357 Deformable polymer shells also affect the assembly outcome, especially in situations where capillary interactions play a role. 358,359 Furthermore, macroscopically well-ordered, non-close-packed (beyond simplex hexagonal order 360 ) monolayers of plasmonic NCs were assembled from plasmonic core-shell microgels at the airwater interface. 355,361\n\nMicrostructural analysis of monolayers prepared via fluid interface-assisted assembly typically relies on microscopy (atomic force and electron microscopy) and scattering (Xray and light scattering). 362,363 The application of such\n\nDespite widespread usage of soft and deformable building blocks in fluid interface-assisted assembly and considerable progress in their understanding, 369 many important questions remain. A detailed quantification of interaction forces is necessary, and methods are available, such as using optical tweezers at the interface. An improved understanding of the complex interplay of forces at the interface and upon transfer and drying onto different solid substrates will require better theory and simulations. Additionally, contactless interfacial rheology 370,371 combined with small-angle scattering and/or high-resolution microscopy will provide insights, linking rheological properties to microstructural characteristics. Furthermore, typical Langmuir trough setups operate with uniaxial compression, which can change the isotropy of monolayers made from soft, deformable particles. It is still required to measure and understand such influences and to compare them to radial compression.\n\n4.4. Electrophoretic Deposition. Electrophoretic deposition (EPD) involves the use of an electric field to direct the assembly of charge-stabilized NCs onto a solid substrate (Figure 7d). Initially used to assemble gold NCs into densely packed monolayers, 372 it has since assembled rod-shaped NCs with permanent dipoles into dense monoand multilayer structures. 373 More recently, EPD on patterned substrates was used to control both the position and orientation of individual particles over large areas, including millions of gold nanorods arranged either horizontally or vertically. 374 -376 Two important factors comprise (i) using nanoscale lithography to create cavities within an insulating layer deposited on top of the electrode and (ii) optimizing the deposition conditions.\n\nDepositing a wide range of different particle types into welldefined patterns in a scalable way with surface-templated EPD presents some limitations. For example, it is difficult to deposit NCs with diameters below 10 nm due to constraints in surface\n\ncharge density and the strength of the applied electric field. 376 Whereas clustering or shelling (e.g., with SiO ) can be used to 2 deposit smaller quantum dots, 376 finding alternative strategies is desirable. Another open question is how close the NCs can be spaced. Charged NCs approaching the surface pull counterions, creating complex flow patterns near cavities and electro-osmotic effects that still require characterization. Depositing NC mixtures into more complex patterns remains a challenge. Finally, the range and diversity of structures that can be assembled from EPD remain an open question.\n\n4.5. 3D Printing Superstructures. Self-assembly is a bottom-up strategy that can be combined with the top-down strategy 3D printing or additive manufacturing. Research efforts in this direction targeted the creation of 3D-printed nanomaterials using NCs as the ink. To maximally exploit the properties of the NCs in this process without disturbance from the matrix material, usually a polymeric matrix, 377 organic content should be minimal.\n\nA breakthrough was the creation of bulk superstructures by locally controlling NC aggregation (disordered assembly) in solution, triggered by light-induced reactions that connect NCs via shared organic molecules 378 (Figure 7e). This approach initially required specific NC inorganic cores and highly specialized ligands. 379 The concept has since evolved to a stage where the inorganic cores no longer directly contribute to the assembly process. Instead, a light-sensitive additive is added to the particle suspension. Upon irradiation, the additive converts into a molecule terminated with nitrene radicals, which react forming bonds connecting hydrocarbon chains. 380,381 Nitrene radicals can connect (i) ligands of the same NC, locally reducing colloidal stability and bringing the particles closer together, or (ii) ligands of different NCs, thereby creating interparticle links. These developments are promising towards expanding additive manufacturing capabilities to a broad range of NC building blocks.\n\n4.6. Bioinspired Assembly Protocols. 4.6.1. StimuliResponse Assembly. To mimic and exploit the intricate functions of natural living systems, research recently focused on systems of NCs that are dynamic and respond to external stimuli by initiating the ordering process (Figure 7f). 382 The challenge is to realize stimuli-responsive NC assembly that is capable of storing information and executing programmed tasks. 383,384 The wealth of available ligands, coupled with the diverse sizes, shapes, and properties of the inorganic cores provides sufficient flexibility to control NC solubility and guides the self-assembly process. Yet, it remains imperative to broaden the scope of NC cores beyond the currently common noble metal cores.\n\nCarefully designed ligand-capped NCs respond to a broad spectrum of stimuli acting on the ligands and/or the cores. Typical stimuli are chemical triggers like solvents, pH levels, metal ions, gases, and biomolecules, as well as physical triggers like temperature, magnetic fields, and electrical fields. 382,385,386 More complex design strategies include (i) employing ligands that react to multiple stimuli, (ii) utilizing multiple ligands, each responsive to distinct stimuli, and (iii) leveraging the inherent properties of the NCs in conjunction with those of the ligands. The goal
