Repository: genericrobot77/ontocast

# OntoCast <img src="https://raw.githubusercontent.com/growgraph/ontocast/refs/heads/main/docs/assets/favicon.ico" alt="Agentic Ontology Triplecast logo" style="height: 32px; width:32px;"/>

### Agentic ontology assisted framework for semantic triple extraction from documents

## Overview

OntoCast is a powerful framework that automatically extracts semantic triples from documents using an agentic approach. It combines ontology management with natural language processing to create structured knowledge from unstructured text.

File: data/json/chem.bassani-et-al-2024-nanocrystal-assemblies-current-advances-and-open-problems.json (part 3 of 9)
{
is to initiate assembly only once all stimuli converge, and the removal of any stimulus prompts disassembly. 382\n\nThe exploration of practical applications of stimuliresponsive NC assemblies remains largely open. These responsive assemblies might permit delivery systems for drugs, tags, or catalysts, responding to environmental cues for targeted and controlled release. Bioimaging modalities are envisioned utilizing the NCs' ability to alter structures in response to specific biological signals. Furthermore, they could play a crucial role in theranostics, combining therapy and diagnostics by delivering therapeutic agents while offering imaging contrast for monitoring treatment. 387 Beyond healthcare, these NCs have applications in environmental sensing, responsive coatings with functionalities like self-healing, smart textiles that adapt to changing environmental conditions, and even the creation of nanorobots to treat water or remove pollutants, 388 or as soft actuators. 389 Even magnetically responsive colloidal NCs have been used for creating arrays with reversible tunable structural colors that can be exploited as a platform for chromatic applications. 390 Overall, stimuliresponsive self-assembly showcases its versatility and potential for transformative applications in medicine, materials science, and beyond.\n\n4.6.2. Nonreciprocal Multifarious Self-Assembly. Beyond the principle of robust assembly, there is a paradigm termed multifarious self-assembly , where a shared set of tiles (i.e., the basic building blocks) is utilized to assemble multiple target structures. 391 This concept draws an analogy to memory formation in matter, 392 where assembly structures are memorized or encoded in tile interactions, akin to learning. Key components include (i) a common pool of tiles, (ii) the desired structures, (iii) an interaction matrix acquired during learning, (iv) and a suitable parameter region in a highdimensional parameter space of the self-assembly problem. 391,393,394\n\nA proper design or learning rule defines an interaction matrix between the tiles in a way that the pool functions as an associative memory, 395 -397 such that desired structures settle on the minima of the energy landscape of the system. Starting close to those minima, one can stimulate the pool to restore the full structure. Methods of stimulating the pool to assemble the desired structure include introducing a minimal seed extracted from a structure, and changing the concentration of a selection of tiles to lower the nucleation barrier of a specific structure. 391,397 Recent experiments using DNA nanotechnology have demonstrated remarkable promise along these directions . 398,399 Regaining the analogy of NCs with atoms, the multifarious assembly of NCs into superlattices is analogous to the synthesis of atoms into lattices, where the same key components (salts of precursors, ligands, and ions with capping or diffusion-directing effects, and seeds of defined geometry) at different concentrations and synthesis protocols lead to kinetic pathways resulting in diverse NC core habits.\n\nBiological self-assembly utilizes building blocks economically, allowing for disassembly and reassembly of structures in a controlled manner. The nonreciprocal multifarious selfassembly model mimics this behavior synthetically by leveraging nonreciprocal interactions between tiles. 400 Nonreciprocity, breaking action-reaction symmetry, drives systems out of equilibrium, 401 -405 enabling the design of time-varying self-assembled structures. A pool of tiles can form various structures (Figure 9a), with the goal of inducing shifts between them in a specific sequence. An example is shown in Figure 9b, where a cyclic sequence of three structures is demonstrated. Proper self-assembly and shifting occur within a limited range of high-dimensional parameter space, and molecular dynamics simulations 400 confirm the feasibility of shape-shifting structures (Figure 9c).\n\nFigure 9. Nonreciprocal multifarious self-assembly. (a) A pool of sixteen distinct tiles can self-assemble into (b) any of three 4 \u00d7 4 squareshaped target structures. The goal is to introduce transformations among these structures by introducing nonreciprocal specific interactions between the tiles. (c) Snapshots of molecular dynamics simulation capturing nonreciprocal multifarious self-assembly. The colors correspond to the structures depicted in (b), where structure 1 is colored in purple, structure 2 in dark yellow, and structure 3 in orange. Adapted with permission under a Creative Commons CC BY license from ref 400. Copyright 2022 The Author(s).\n\n<!-- image -->\n\nNonreciprocal multifarious self-assembly enhances selfassembly by enabling spontaneous structure formation and transformation without manual intervention. Key questions remain, such as the transition from 2D to 3D structures, that can be addressed by adapting DNA origami techniques. 406 Chemically active colloids providing nonreciprocity through chemical concentration 407 offer another potential solution. Enhancing system capacity, measured by the variety of structures they can remember and transition into, poses a significant challenge.\n\nprediction into the development of materials with desired functions and properties.\n\n## 5. SUPERSTRUCTURE PREDICTION\n\nA general framework that reliably and autonomously predicts the equilibrium superstructure of a given set of building blocks does not yet exist. The development of such a framework is challenging and therefore relies on starting with simple models where superstructure prediction is more tractable. Among the simplest NC descriptions are hard shape (HS) models. 408 These models capture many aspects of the equilibrium structure and dynamics of NC assemblies surprisingly well and provide an excellent first level of approximation. However, HS models completely ignore enthalpic (i.e., non-entropic) NC interactions. They also omit the compressibility and conformations of ligands, which are critical for NC assembly as discussed in previous sections.\n\nWhereas HS models have been studied extensively and are generally well-understood, moving beyond HS models is a critical future challenge. Further research is also necessary to advance techniques for (i) estimating free energy at higher precision, (ii) better understanding the role of geometric frustration for superstructure formation, and (iii) advancing the treatment of inverse problems. The latter challenge, inverse problems, is particularly important, as it pushes superstructure\n\n5.1. Hard Shape NCs. Hard shape (HS) models have a long-standing history, in part owing to their elegance and simplicity. Building on the success of analogous models for ionic solids 409 and amphiphiles, 410 the advent of NCs as building blocks for assembly has prompted a flurry of research in this area. Assembly of HS NCs is commonly simulated via Monte Carlo (MC) (Figure 10a,b), and assembly diagrams 411 exist to categorize different polyhedral NC shapes into crystal, liquid crystal, plastic crystal, and glass superstructures (Figure 10c).\n\nEarly work on hard tetrahedra showed that instead of a dense packing structure, particles self-assemble into a dodecagonal quasicrystal. 412 It was a big success of the hard tetrahedron model that this highly nontrivial simulation prediction was eventually confirmed in experiments. 413 Other hard shapes self-assemble into a host of mesophases that differ from their densest packing. 414 Many of these mesophases occur in NCs that do not tile space, raising the question of whether mismatches with packing expectations 411,415 were due to some form of geometric frustration. Indeed, many shapes that fill space do not assemble in their densest packing structures. 416,417 The discrepancy between solutions to optimal packing problems and the self-assembled equilibrium structures of HS systems appears to work both ways. Not only do HS generally not form the superstructures in which they pack most densely, 412, -416 materials design of superstructures via digital alchemy also shows a thermodynamic preference for shapes that do not tile them perfectly. 59,417 -419\n\nFor systems in which the shapes are approximately hard, more accurate predictions are beginning to emerge from supramolecular chemistry-motivated models. These models are\n\nbased on the notion that entropy gives rise to emergent, directional entropic forces among particles 420 that induce a form of bonding. 124,125 This perspective has been corroborated by evidence from the creation of entropically patchy particles , 421 -423 and by the study of cluster packing, 424 doping simulations, 425 and inverse design. 59 For a given target superstructure, it has been argued that an eigenshape should exist \ue0d5 that is, an idealized HS that minimizes the free energy of that structure. 419\n\nAs it relates to NC assembly, the adoption of HS goes back to binary superlattices. 6,317,426 The HS model presents obvious limitations: (i) superlattices exist even at zero pressure, so significant NC attraction (enthalpic contribution) must be present for assembly, and (ii) the shell around the core is usually quite compressible. The HS description can be improved by mapping a given NC to an effective HS eigenshape. For spherical NCs, this is another spherical HS with a diameter that includes the contribution of the ligands. Early studies 6,317,426 defined the HS diameter as the lattice constant of the resulting single component hexagonal lattice, as deposited on a solid substrate. Due to the interactions of the bottom NC with the solid substrate, and the unconstrained ligands at the top of the NC, this definition is relatively inaccurate. 427 One definition is the optimal packing model (OPM). 428,429 The HS diameter d HS of a spherical NC with a core radius R and grafting density \u03c3 is \u03c4 = (1 + 3 \u03be\u03bb ) 1/3 with \u03c4 \u2261 d HS/2 R , \u03be \u2261 \u03c3 \u03c3 / max , and \u03bb \u2261 L R / , where \u03c3 max is the maximum grafting density of the core, and L is the extended ligand length. For single-component systems, lattice constants of fcc and bcc are consistent with HS packing with a diameter given by the OPM with some small correction for bcc. 430,431 For binary NC superlattices (BNSLs) consisting of two NC types A and B with a ratio of their diameters, \u03b3 = d HS/ B d HS A \u2264 1, where d HS A and d HS B represent the diameter of the larger and the smaller HS, respectively. When identifying \u03b3 with the same parameter used to characterize the phase diagram of binary HS, 432 there is a correlation between the phases found experimentally and the maximum packing fraction for binary HS. However, there are several significant quantitative deficiencies in the HS description: (i) The measured lattice constant in BNSLs is not generally consistent with HS predictions. 427 (ii) Many phases occur at low packing fractions, where the system is too open to be stable. 427 (iii) Many BNSLs (e.g., MgZn2) have packing fractions below fcc, implying that phase separation into single-component superlattices would incur more efficient packings. (iv) There is a strong dependence of the lattice constant with coordination number 427 (the number of nearest neighbors), suggesting that many-body (nonadditive 251 ) effects are of importance. This calls for the development of more advanced and predictive models.\n\n5.2. NC Description beyond HS. Most NCs are not sufficiently well approximated by HS models and require the introduction of additional enthalpic interaction potentials. Such potentials stem from core-core, core-ligand, or ligandligand interactions, which can be short-range (e.g., van der Waals, hydrogen bonding) or long-range (electrostatic). The future success of computer simulations to predict superstructure crucially depends on the quality of the description of the complex energy profile of NC systems.\n\nModels of NC interactions can be pairwise or include manybody terms. Figure 10d,e presents a snapshot of an MD simulation of the assembly of non-HS NCs and the inhomogeneous average ligand density that plays a role in the interaction between NCs. 324 In this simulation, the behavior of the ligands approximates an incompressible elastic medium. Pushing the ligand shell on one side affects the elasticity of the shell on the opposite side. This means that incompressible ligand shells can be modeled only by including a description of many-body effects.\n\nThis section briefly explores four strategies beyond the HS approximation that improve specific aspects of the model description. These strategies are (i) quasi-spherical NCs, in which isotropic pair potentials target superstructures by tailoring local order, (ii) the orbifold topological model, which aims to describe the deformability of the ligand shell and resulting many-body effects, (iii) coarse-graining strategies, which aim to understand effective interactions at the mesoscale and describe them via a multiscale modeling approach by reducing model complexity, and (iv) machine-learned interaction potentials, which aim to provide more accurate models trained directly on ab initio data. Beyond these individual strategies, future work may also combine ideas from multiple strategies into an even more comprehensive model.\n\n5.2.1. Quasi-Spherical NCs. We term an NC model as quasi-spherical if the spherical shape is a good approximation of the NC. The most obvious modification is a softer potential. A simple ansatz is pair potentials with an appropriately chosen radial dependence. Power-law pair potentials are capable of stabilizing crystal phases, 433 including quasicrystals, 434 depending on the softness of the interaction.\n\nMore structural diversity is uncovered when the radial dependence of the potential is varied further by adding a shoulder 435 or multiple wells. An example is the oscillating pair potential 126 (OPP), which has the form V r ( ) = r -15 + r -3 cos( kr + \u03d5 ) and depends on two parameters k and \u03d5 . Figure 10f presents the phase diagram of superstructures formed using this model. 126 A comparable level of structural complexity also appears in a different quasi-spherical NC model using the Lennard-Jones-Gauss potential (Figure 10f). A virtue of these multiwell pair potentials lies in the fact that they are minimal models to perform simulations of superlattices of interest characterized only by the crystallographic structure of the superlattice. That the OPP and related potentials were originally designed to model interatomic pair potentials incorporating Friedel oscillations 436 is not an issue because fundamental dynamical and structural processes are universal across scales from atoms to NCs. These quasi-spherical models can successfully reproduce the majority of crystal structures found in the periodic table of elements and beyond. 126 This suggests that simple classical models (i.e., ignoring quantum effects) are fully sufficient for the description of basic dynamic and geometric aspects of NC superstructures, including their formation pathways and defects.\n\nLikewise, generalizations of binary 432,437 or size-disperse 438 HS mixtures make the interaction softer, for example, by using binary Lennard-Jones 439 or power-law 440 potentials, or by adding an attractive term to the potential in the form of an inverse power-law. 440,441 These approaches reproduce most of the binary phases found in experiments and permit studying details of superlattice nucleation and growth. 442,443 Nevertheless, just like identical particle counterparts, 126 the binary model systems 444 include many phases in their assembly diagrams not yet observed with NCs. This means there are either more NC superlattices to be discovered or that the models describe interactions that cannot be realized with NCs.\n\nFigure 10. Simulation snapshots and assembly diagrams for hard and non-hard shapes. (a, b) Example snapshots of MC assembly simulations of HS from disordered fluids. 411 The inset shows the NC shapes that form cubic (a) and \u03b2 -Sn (b) superstructures. (c) Assembly diagram 411 of polyhedral HS assembled into crystals, liquid crystals, plastic crystals, and glasses projected on the parameters of coordination number (the number of nearest neighbors) and isoperimetric quotient (a measure of sphericity). (d) Example snapshot of MD assembly simulation of non-HS, octahedral NCs with C14 ligands forming a bct superstructure. 324 (e) Average ligand density in the simulation snapshot shown in (d), in units of ligand beads per nm , viewed in the [110] direction. 3 324 (f, g) Phase diagrams 126 of superstructures formed by NCs modeled as quasi-spherical using (f) the oscillating pair potential and (g) the Lennard-Jones-Gauss potential. Predicted phases, indicated by colors, are described by Pearson symbol and representative compound. (a -c) Reprinted in part with permission from ref 411. Copyright 2012 The American Association for the Advancement of Science. (d, e) Reprinted in part with permission from ref 324. Copyright 2019 American Chemical Society. (f, g) Adapted with permission from ref 126. Copyright 2021 The Author(s).\n\n<!-- image -->\n\n5.2.2. Orbifold Topological Model. Given the current difficulties in developing a predictive theoretical framework, a more modest problem is to predict the structure of NCs within a given crystal. For the case of spheres, the orbifold topological model (OTM) 153,445 provides a solution to this problem, which has been verified through extensive simulations 252,446 and experiments. 447 The OTM describes NCs as pseudotopological objects such that, at low coordination, ligands may show large deformations called vortices . The model naturally incorporates many-body effects without adding extra parameters, and predictions of lattice constants and packing fractions agree well with experiments.\n\nOne open challenge lies in extending the OTM to describe geometries other than spheres. The case of cubes has already been developed. 318,448,449 Cubes interacting through their faces behave as hard cubes, whereas when interacting through vertices or edges, ligands splay (i.e., form vortices) enabling a closer approach than that of hard cubes. The breakdown of the description of the HS by vortices shows that the previously discussed concept of eigenshape further depends on the environment and NC relative coordination, and it is not a property of the NC alone. However, OTM does not provide free energy. A pressing open problem is in developing a standard NC model with computationally tractable free energy that (i) predicts the phase diagram as found in experiments,\n\n(ii) provides the correct lattice constant, reproducing the OTM predictions, and (iii) systematically accounts for subleading effects. Mean-field models may provide such a description and close this important gap.\n\n5.2.3. Coarse-Grained Models. The idea of coarse-graining is to approximate the essential aspects of a fine-grained model (i.e., a description at high resolution) by reducing the number of degrees of freedom. NCs are comprised of a core and a ligand shell containing a total of many thousands up to millions of atoms that interact while moving in a solvent environment. Coarse-grained models treat all or parts of the ligand shell and/ or the solvent implicitly.\n\nNearly atomistic MD simulations demonstrated that ligands can show highly collective behavior including order-to-disorder transitions as a function of temperature, facet dimensions, and ligand coverage. 450 Such emergent phenomena are critical for modeling interactions between NC building blocks. 275 We are only beginning to understand the role of the solvent for colloidal solubility and agglomeration. 261,451 Scaling up simulations from pairs of NCs to dozens of NCs, which is necessary to evaluate superlattice stability, requires a coarsegrained description of ligands and solvent effects. Such a coarse-grained description is required to reproduce experimentally observed superstructures 324 and interfacial selfassembly phenomena. 452 Examples of successful coarse-grained\n\nmodels applied to NCs are the Martini force field 453 and united-atom force fields. 252,264\n\nToward even larger NC systems, as necessary for simulating superlattice nucleation from a melt of initially disordered NCs, the degree of coarse-graining has to be even higher. This means the ligand shell must likely be omitted from the model entirely. Reported modelling strategies include machinelearned effective many-body potentials for anisotropic particles using orientation-dependent symmetry functions 454 and tabulated (pre-computed) pair potentials for predicting programmable nanoprism assembly. 9 Research on such highly coarse-grained models is in its infancy, and research strategies are heterogeneous. The optimal resolution and model specifics depend crucially on the scientific question. In the future, it is desirable to develop efficient codes and libraries that standardize and accelerate the modeling process.\n\nAn important aspect of developing coarse-grained models for NC interactions is the ability to test them on experimental data. Until a few years ago, NC self-assembly was a black box method, in which only the initial state (solution of dispersed NCs) and the final state (dried NC superlattice) were well characterized. The situation recently changed with the advent of in situ electron microscopy methods. Trajectory sampling of particle motion 455,456 allows direct comparison to and validation of coarse-grained computer simulation models. Even the direct observation of the superlattice formation process itself is becoming directly accessible to these methods. 457,458 It is expected that improved methods of coarse-grained modeling and in situ microscopy must be combined to correlate controlling factors to the resulting structures. 459\n\n5.2.4. Machine-Learned Interaction Models. Fueled by remarkable achievements in the industrial realm, numerous research initiatives have delved into data-driven artif icial intelligence (AI) and machine learning (ML) methodologies. ML approaches seek to construct a surrogate model by establishing an implicit connection between the structures of chemical or material systems and one or more target properties. The development of a predictive ML model using supervised learning usually entails an iterative training process on a reference ground-truth dataset. This dataset may be comprised of quantum mechanical simulation and/or experimental data for the target properties (or labels) corresponding to all structures. Once adequately trained, the model can function as a black-box tool.\n\nTo train and utilize ML models, chemical structures in the form of atomistic or geometric specifications of the NCs are essential inputs. These specifications can be represented as arrays of atomic numbers, which are then converted into a format readable by machines. For instance, employing a chemical structure as input and aiming to predict energy as output forms the basis of designing ML interatomic potentials for conducting large-scale molecular dynamics simulations. 460,461 Training machine learning models hinges on the automated tuning of hyperparameters to attain optimal accuracy for a given dataset, typically with little to no human intervention. This parameter adjustment is achieved by minimizing a cost function that quantifies the error of the model by comparing the reference value to the ML-predicted average across all training data points.\n\nA significant category of ML algorithms falls under the umbrella of kernel methods . 460 In these methods, the ML practitioner defines a kernel function, which acts as a metric for assessing the similarity between two inputs, such as two local atomic environments. The higher the degree of similarity measured by this function, the better the outputs of the model are expected to be. In techniques like kernel ridge regression and the related Gaussian process regression , the complexity of the model inherently increases with the size of the dataset. Another extensive category of methods comprises models based on neural networks (NN). NNs are immensely flexible, nonlinear functions characterized by thousands to millions of parameters. These parameters are fine-tuned to match a dataset. The substantial number of parameters offers numerous degrees of freedom, enabling an optimization algorithm to determine the most effective transformation that converts the input into an estimation of the desired property. 461 -463\n\nMachine-learned models for non-HS interactions between NCs require a training set comprising the geometry of NCs and their corresponding reference energies. A critical concept in ML is the generalization error. ML models can be susceptible to overfitting. This occurs when the model becomes proficient at fitting the training data but fails to make extrapolations. The process of choosing and expanding the training dataset is a pivotal concern during the development of predictive machine learning models. These methodologies offer the potential for automated, iterative enhancement of the training dataset. Active learning algorithms 464,465 achieve this by incorporating additional data points within the underrepresented phase space through uncertainty quantification, all while minimizing human bias in the data selection process.\n\nThere is a clear current trend of replacing traditional force fields with models derived using ML methodologies, which are now gradually making their way to a variety of molecular dynamics codes. 460 -462 This progress potentially facilitates large-scale molecular dynamics simulations, for example, predicting equilibrium structures of NCs or even describing the growth and formation of the NCs. An example is ML interatomic potentials based on DFT simulations of gold. 466 This framework was then used to model the melting dynamics of gold NCs and characterize their liquid atomic arrangements.\n\nDespite these advancements, several challenges still need to be addressed before ML models can fully realize their potential for simulating NCs and their assemblies. An accurate description of long-range interactions encompassing both electrostatic and dispersive forces is of paramount importance. In contrast, the majority of ML potentials rely on a locality approximation, often constrained by a specific distance cut-off for characterizing the local chemical environment, as commonly employed in NN models. Development of various charge equilibration schemes and explicit integration of electronic charges and spins into ML architectures accurately describe molecular charged species, long-range electron transfer, and dispersive forces. 462,467\n\nAnother critical feature of NC assemblies is their immense structural and conformational diversity. This complexity poses challenges when implementing active learning techniques to generate training databases, often requiring a trade-off between the generality and specificity of the resulting models.\n\n5.3. Free Energy Estimations. The equilibrium nature of binary nanocrystal superlattices (BNSL) observed in the literature remains uncertain. It is not yet established whether they represent stable configurations or metastable states that should eventually phase separate into two single-component superlattices. 6 The fact that different experimental strategies \ue0d5\n\nincluding microfluidics, 468 evaporation of a solvent on solid support, 317,469,470 and emulsification of the solvent 309,310,471 into large micelles \ue0d5 lead to the same BNSL phases corroborates with the argument that BNSLs are equilibrium states. Methods consisting of tuning hydrophobic interactions by solvent quality 22,472,473 predict interesting structures for a small number of NCs 474,475 but are unsuccessful in assembling BNSLs and always lead to single-component phase-separated systems. 476\n\nFree energy calculations with all-atom models could settle the question of whether BNSLs are equilibrium or metastable states. Unfortunately, the few free energy calculations available using all-atom 446 or coarse-grained models 477 have shown a difference in free energy between the BNSL and a phaseseparated single component of a few k T B per NC, which is within the accuracy of free energy estimations. Despite these calculations being somewhat inconclusive, the free energy estimations show that regardless of what is the equilibrium state, it is only marginally stable. Therefore, interactions that may appear as subleading (e.g., dipole-dipole and van der Waals forces between NC cores) may ultimately be critical in stabilizing the superstructure. It remains an outstanding challenge to quantify these subtle free-energy balances.\n\n5.4. Geometric Frustration. Geometric frustration is a cooperative phenomenon where the pairwise interactions in a structure cannot be all simultaneously minimized. Whenever the locally favored relative arrangement of the building blocks cannot be realized globally, the resulting structure will inevitably be frustrated. In some cases, frustration can be resolved locally at the scale of a single or a few unit cells (for example, through the proliferation of defects), leading to a uniform strain. However, if the mechanisms for locally resolving frustration are energetically unfavorable, frustration will build up and manifest as a nonuniform strain that grows in magnitude as the assembly grows in size. The associated elastic energy grows super extensively and, in its early stages, follows one of a handful of universal growth exponents. This phenomenon was recently termed as cumulative geometric f rustration . 31 However, the super-extensive growth of the elastic energy cannot persist indefinitely, and different systems show different mechanisms for frustration saturation. Thus, systems that exhibit cumulative geometric frustration are typically small in size and are associated with weak frustration. Moreover, their building blocks (or their interactions) are soft enough to allow for the required relative strains. If g is a geometric length scale associated with the frustration, and s is the typical linear dimension of the system, then s \u226a g is necessary for frustration accumulation.\n\nFrustration has been shown to play an important role in determining the shape, residual stress profile, and response properties in a wide variety of assemblies including liquid crystals, 478 filament bundles, 479 twisted molecular crystals, 480 -482 and frustrated xy -like lattice spin models. 483,484 A recently introduced framework aimed at the continuous description of frustrated assemblies 31 has enabled the quantification and classification of the different types of frustration. Consequently, the super-extensive energy exponent \u03bb &gt; 1, which satisfies E \u221d M \u03bb , where M is the mass of the system, can assume only a handful of values according to \u03bb = 1 + 2 \u03b7 / d , where d = 1, 2, 3 is the dimensionality of the system, and \u03b7 = 0, 1, 2, 3, ... denotes the first non-homogeneous order in the expansion of the compatibility conditions. 31 The rate at which the strain energy builds up in an assembly as it grows predicts if a given assembly will saturate at a finite size 485 or determines the spacing between the packing defects that absorb growing strains.\n\nWhile it is possible to tile a plane with equilateral triangles, it is not possible to tile the 3D space with regular tetrahedra, 486 which is the analog of an equilateral triangle in 3D. However, tetrahedra can tile certain types of curved spaces. Such curved spaces represent the ideal ground state for general crystals, and the actual crystal state in 3D is just a frustrated version that is unattainable due to the lack of curvature. 486 Frank-Kasper phases , 487 which are quite common in NC assemblies, 33 are phases in which the frustration inherent in regular tetrahedra is relieved by topological defects (disclinations). Frustration in tetrahedral (also known as topologically closed-packed) networks also connects to theories of the glass state. 488 -490 There are examples of the role of tetrahedral order (and closely related icosahedral) in NC assemblies. 32,33 The role of geometric frustration is ubiquitous in NC assemblies, and its systematical study is important to design frustrated interactions to produce desired complex structures.\n\n5.5. Mean-Field Theory. Self-consistent f ield theory (SCFT), a type of mean-field theory, has been successful in the study of ordered phases self-assembled from polymeric systems such as block copolymers. 491 Recently, SCFT and other mean-field approaches have been applied to the assembly of NCs by solvent evaporation 492 -494 and to NCs dispersed in polymer melts. 495,496 Existing approaches can be categorized into two types. In the first type, the cores, the ligands, and the solvent are all described in terms of density fields. 496 A major challenge in this strategy is to capture core-core excluded volume correlations. In this context, f undamental measure theory (FMT, a hard-sphere functional) stands out as a promising solution to predict the thermodynamic stability of hard-sphere superlattices. 494 FMT has also been combined with SCFT to model ligand-coated NCs 497,498 and was applied to single-component and binary mixtures of hard spheres. 499 It remains a challenge to combine these breakthroughs into a theory of ligand-coated NC superlattices.\n\nThe second type of mean-field approach to model NC assembly keeps a field-based representation of the ligands and the solvent but adopts a particle-based representation for the NC cores \ue0d5 i.e., the cores are modeled as regions inaccessible for the ligands and solvents. 492,493,495 The diffusion timescale of NCs is much larger than the characteristic timescales of molecular motion. Therefore, in a classical analogy to the Born-Oppenheimer approximation, the solvent/ligand degrees of freedom can be integrated for fixed core positions. A hybrid simulation scheme based on this approach was developed, 495 in which the interparticle forces obtained by solving the solvent/ligand problem were used to evolve the position of the cores in a small-time step. This strategy does not require any a priori knowledge of the final structure, but its long equilibration time may preclude its use to model the formation of superlattices.\n\nAlternatively, the NC cores can be fixed to the lattice positions of different candidate crystalline structures. The free energy resulting from integrating the ligand/solvent degrees of freedom for fixed NC cores can then be used to choose the equilibrium structure. While the direct free energy estimation of superlattices is a great advantage of this method, its range of applicability remains small compared to molecular dynamics (MD) simulation. Consequently, future work should expand its scope to other relevant problems in the field including binary\n\nsystems and different ligand chemistries and eventually couple it to MD.\n\nMean field models also account for the presence of the solvent and its evaporation. The fcc-to-bct-to-bcc sequence of phase transitions in dry lattices of alkanethiol-coated NCs was shown both experimentally 314 and theoretically 428,430,492,500 to depend on the dimensionless parameter \u03bb = L R / , where L is the fully extended ligand chain and R is the NC radius. A mean-field molecular theory for superlattices has recently shown that this transition can also be triggered by changing the amount of solvent in the system, 492,493 i.e., swelling of superlattice by solvent, both in spherical and nonspherical (cuboctahedral) NCs. Interestingly, decreasing the solvent content during the last steps of assembly induced by evaporation 349,501 or lowering the quality of the solvent in wet NC superlattices by the addition of a nonsolvent 155 leads to a transition from fcc to bcc. This observation suggests that the underlying mechanisms may share similarities, although a detailed understanding would require improving the description of the solvent in mean-field theories of NC assembly to address vapor-liquid phase equilibrium and solvent-nonsolvent mixtures.\n\n5.6. Inverse Methods. An important open question is the definition of valence of NCs. The definition of valence of NCs would imply an a priori prediction of the NC superlattice with accuracy as high as that accomplished for molecular bonding and crystallization of atoms in chemistry. The challenge is that the building blocks composed of NCs and ligands vary continuously in the parameter space, as opposed to the discreteness of the periodic table coming from quantum scales. Recent efforts apply a reverse strategy that starts from a target structure and works backward to design building blocks that assemble the target structure best. 59,419 This inverse design approach has two key virtues, (i) it starts from the target structure of the material, which is closer to the ultimate goal of the materials development process, and (ii) it introduces means by which superstructures can reveal their preferred building blocks, thus providing clues about optimal building block features.\n\nAn example of inverse design in HS models is the alchemical Monte Carlo method, 59 which takes a set of target structures and generates billions of associated preferred shapes of the building blocks. These sets of preferred shapes can differ along hundreds of anisotropy dimensions, and then machine learning or other big data classification methods can be used to construct heuristic associations among building block features and structures. 502 In addition to applications in hard particle models, inverse-design approaches have also been applied to design enthalpic interactions. 418,503 -506 Challenges remain in describing the nonconvexity of shapes and the effects of ligands. However, the fact that high-dimensional parameter spaces can be reduced to a handful of key parameters suggests that combinations of inverse design and big data approaches provide a promising way forward.\n\n## 6. DYNAMICS OF NC ASSEMBLIES\n\nThe assembly of NCs undergoes the basic steps of crystallization comprising (i) nucleation, which can be either classical or nonclassical depending on the assembly protocol and conditions, and (ii) growth, determining the size, shape, and surface morphology of the final superstructure. The involved kinetic pathways of assembly are determined by the free energy landscape of the system, where certain paths can lead to the formation of defects and grain boundaries that might kinetically trap superstructures in local minima. The consideration of metastable superstructures in simulations greatly enhances assembly prediction. If those metastable states are sufficiently long-lived, then they are as relevant and practical as equilibrium superstructures. The theories for crystal nucleation and growth of atomic crystals have served as inspirations for understanding the assembly of NC-based superstructures. As already discussed in the section about NC cores, there are many examples of useful metastable states of NC habits that are not the equilibrium Wulff shape. One could therefore expect the analogous for metastable superstructures.\n\n6.1. Nucleation of NC Clusters. Even if the predicted superstructures are confirmed to be thermodynamically stable, kinetic effects may render them inaccessible. Disorder-order transitions are often first-order phase transitions and proceed through nucleation and growth mechanisms. During nucleation, a sufficiently large nucleus of the ordered phase emerges within the disordered phase, which then grows to reach thermodynamic equilibrium during the growth stage. At sufficiently small driving forces (i.e., close to co-existence),
