Repository: genericrobot77/ontocast

# OntoCast <img src="https://raw.githubusercontent.com/growgraph/ontocast/refs/heads/main/docs/assets/favicon.ico" alt="Agentic Ontology Triplecast logo" style="height: 32px; width:32px;"/>

### Agentic ontology assisted framework for semantic triple extraction from documents

## Overview

OntoCast is a powerful framework that automatically extracts semantic triples from documents using an agentic approach. It combines ontology management with natural language processing to create structured knowledge from unstructured text.

File: data/json/chem.bassani-et-al-2024-nanocrystal-assemblies-current-advances-and-open-problems.json (part 4 of 9)
{
nucleation is generally the rate-limiting step, since the free energy barrier for the formation of a critical nucleus, also known as the nucleation barrier, generally exceeds k T B considerably. Although nucleation is generally a single-step process in most pure systems (i.e., nucleation from within the melt), it may as well comprise multiple steps when dealing with NC assemblies. 27 Characterizing the kinetics, free energies, and the mechanism of nucleation provides a natural way of determining the kinetic pathways that are actually accessible to a disordered system under different conditions and can assist in identifying the structures that are not kinetically accessible. Moreover, understanding the nucleation kinetics and mechanism can help devise pathways that lead to structures that are thermodynamically metastable but possess superior functional properties.\n\nThe principles that determine the kinetic accessibility of NC superlattices remain addressed primarily computationally, despite rapid advances in in situ electron microscopy. Advanced sampling techniques, such as umbrella sampling , 507 metadynamics , 508 transition path sampling , 509 transition interface sampling , 510 and forward f lux sampling , 511 are an excellent toolkit to study kinetics and mechanism of nucleation over a wide range of timescales. There is a rich history of using such techniques to study the nucleation of NC model systems, such as hard spheres 512 -516 and hard polyhedra. 517 -519 A significant challenge consists of harnessing this body of work into computational methods to predict the nucleation of NC clusters, where quantities like the chemical potential and the liquid-solid interfacial energy are not easily accessible.\n\nAnother challenge pertains to formulating proper descriptions of heterogeneous nucleation, which often constitutes the dominant pathway for the formation of NCs. Experimentally, it is fairly challenging to predict heterogeneous nucleation rates due to uncertainties in the types of impurities present within a solution. 520 Moreover, it has been recently demonstrated that traditional definitions of crystallinity break down in describing the physics of heterogeneous nucleation even on the simplest surfaces, 516 even when nucleation is still a single-step process. This highlights the importance of devising more robust descriptions of structure and its interplay with the outcome of heterogeneous nucleation. It is also imperative to understand situations in which heterogeneous nucleation exhibits\n\ndeviations from the classical picture provided by Turnbull and Vonnegut. 521 These explorations are critical for constructing predictive models that can be used for estimating the rate of heterogeneous nucleation as a function of operational variables under different experimental conditions.\n\nAn important case for models that go beyond critical nucleation is the two-step nucleation mechanism introduced for globular proteins. 522 It involves the formation of an intermediate disordered phase with a high concentration of particles, so nucleation occurs within the intermediate phase (Figure 11a), with a lowered nucleation barrier. Computational\n\nFigure 11. Nucleation of NC assemblies. (a) Schematic representation of one-step and two-step nucleation processes. (b) Probability of superlattice nucleation represented by color gradients, where green is high, blue is intermediate, and yellow is a low probability. The axes represent the depth u 0 and range \u03bb of a square-well potential, as represented in the inset, for colloidal particles with radius R and a volume fraction of 0.1. The diagram shows the regions of (I) one-step nucleation, (II) two-step nucleation, (III) the coexistence of two metastable fluids with a slow nucleation rate, (IV) gel formation, and (V) a thermodynamically stable colloidal fluid. The dashed line is the metastable fluidfluid binodal curve. The solid black curve is the thermodynamic boundary for the stability of an fcc crystal. Adapted with permission from ref 27. Copyright 2022 The American Association for the Advancement of Science. Based on data of ref 21.\n\n<!-- image -->\n\n<!-- image -->\n\nstudies predicted two-step nucleation for spherical colloids with short-ranged attractive potentials (Figure 11b). 21 More recently, simulations considering complex hard polyhedral shapes showed a two-step nucleation process where nucleation occurs from a high-density precursor fluid phase with prenucleation motifs in the form of clusters, fibers and layers, and networks. 518 In addition to these computational efforts, advanced in situ characterization methods allow experimental observations of nucleation. Two-step nucleation of NC superlattices was observed by transmission electron microscopy (TEM) and small angle X-ray scattering (SAXS) studies of NC assemblies, 27,523,524 where crystalline structures grow from amorphous aggregates. While SAXS provides bulk ensemble characterization of structural evolution in reciprocal space, liquid-phase TEM \ue0d5 sealing solution samples against the high vacuum of TEM for imaging at the nanometer and millisecond resolution \ue0d5 resolves NC dynamics, interaction, and crystallization pathways in real space with single-particle tracking.\n\n6.2. Superstructure Growth. The length and energy scales associated with NC assembly are dramatically different than those in atoms or simple molecules. The larger timescales and sizes of NCs make direct, real-space observation of these assembly processes more feasible than their atomic counterparts, permitting detailed experimental verification. Nevertheless, the length scale has a major effect during crystal growth. For example, larger crystalline clusters of NCTs 154 are associated with (i) slower cooling rates, consistent with classical nucleation theory, but also (ii) higher concentration of NCTs, opposing classical nucleation theory. This unexpected behavior was explained as a function of the significantly lower diffusion constants and concentrations of NCs in solution compared to atoms in a melt or in solution. Additionally, while the size of the NCT crystallites increased with slower cooling rates, the degree of crystallinity was equally high for all systems regardless of the thermal assembly path. The ability to form high-quality crystals at rapid cooling rates was attributed to (i) the highly dynamic nature of the supramolecular bonding that permits fast reorganization of NCs upon binding, and (ii) the softness of the polymer coating that enables particles to easily accommodate deviations in suboptimal binding. Yet, it remains an open question to assess the generality of these statements and to develop actual quantitative methods that can be experimentally verified.\n\nIn addition to the length scale effect due to the larger size of NCs compared to atoms, NCs also present different growth behaviors due to the extended interaction range. As shown in both liquid-phase TEM observations and KMC simulations, 525 inter-NC interactions can significantly modulate in-plane and step-edge diffusion barriers. This gives rise to four growth modes for NC assemblies, permitting wide control over the surface morphology and bulk defect densities in superstructures. These observations call for comprehensive modeling considerations of inter-NC interactions and mass transport dynamics to enable crystal engineering.\n\nWulff construction models 89,90 capture the assembly of NCs, giving rise to superstructures with habits (superhabits) composed of cubes, 526 octahedra, 526 and rhombic dodecahedra 28 (Figure 12a -c). These superhabits comply with the symmetry of the superlattice. Plane multiplicity in alloys of NCs \ue0d5 that is, the existence of planes of the same crystalline orientation with different compositions of NCs \ue0d5 can lead to symmetry breaking. 29 KMC was able to show the existence of nucleation barriers in the crystallographic directions that contain plane multiplicity when a layer of NCs that present a higher surface energy grows over a layer of NCs with a lower surface energy, leading to the suppression of some crystalline growth directions and the formation of superstructures with rod-like superhabits 29 (Figure 12d). The analogy between atoms and NCs helps understand the growth process. Just like certain NC core habits break the symmetry of the underlying\n\n2s timelapse\n\n<!-- image -->\n\nFigure 12. Microscopy of superstructures formed of NCs. (a -d) Scanning electron microscopy of superhabits formed by the assembly of DNA-functionalized NCs. Superhabits can preserve the symmetry of the superlattice, forming (a) rhombic dodecahedra, 28 (b) cubes, 526 and (c) and octahedra; 526 or break symmetry as shown in (d) via the formation of energetic barriers in certain crystallographic directions due to plane multiplicity of the AB2 superlattice formed by an NC alloy. 29 (e) Liquid cell TEM showing a vacancy diffusion in a superstructure, evidencing the dynamics of superstructure defects. 457 Scale bars, 1 \u03bc m(a -d) and 100 nm (e). (a) Reprinted in part with permission from ref 28. Copyright 2014 Springer Nature BV. (b, c) Reprinted in part with permission under a Creative Commons CC BY license from ref 526. Copyright 2016 American Chemical Society. (d) Adapted with permission under a Creative Commons CC BY license from ref 29. Copyright 2018 Springer Nature. (e) Reprinted in part with permission from ref 457. Copyright 2022 American Chemical Society.\n\natomic lattice, supraparticles' superhabits can preserve 28,526 or break 29 the symmetry of the superlattice. The synthesis strategies of non-Wulff NC shapes can therefore potentially be utilized in the future to assemble NC superstructures of nonconventional shapes and properties. For example, one can expect to use (i) superseeds, that is, small clusters of NC assemblies, to initiate the superstructure growth, and (ii) diffusion-limited growth environments to guide the formation of spikes or NC snowflakes.\n\nStrain accumulation is also an important factor changing the dynamics of NC assemblies, and there is an increasing body of evidence on the microstructural features and defects within NC assemblies. 30,457 They can even be processed into larger polycrystalline systems that exhibit grain boundaries, dislocations, voids, and vacancies at length scales larger than the individual NCs or superlattice unit cells. Figure 12e evidences the dynamics of the diffusion of a vacancy defect in a superstructure, in the timescale of seconds. Modeling the dynamics of (super)defects is an important but difficult challenge, as the stability of microstructural features can be affected by the inherent size of the system being studied. As experimental techniques continue to improve, and synthetic and fabrication routes generate larger quantities of NC assemblies, the role of these microstructural features becomes increasingly important. Wafer-scale 2D films are regularly produced via evaporative assembly, 312 and NCTs can be processed into cm-scale in fully 3D polycrystalline materials with complex geometries at the nano-, micro-, and macroscales. 154,527\n\nstructural hierarchy. The frameworks to predict the kinetic pathway of the assembly of NC into superstructures nevertheless present similar challenges to the ones to crystallize atoms into NCs, already discussed in a previous section. Such frameworks need to (i) be multiscale, coupling building blocks to superstructures, the latter commonly composed of tens to hundreds of millions of building blocks, (ii) allow introduction/removal of building blocks through grandcanonical or semi-Gibbs ensembles, 106 and (iii) be computationally efficient. These three aspects are, however, incompatible in the common simulation conundrum of physics description vs. computational cost. Whereas Brownian dynamics (BD) presents a better description of trajectories, inherently important for describing the kinetic of assemblies, MC and KMC approaches are computationally more efficient, thus upscaling the systems in size and time at the cost of reduced physical descriptions. Compared to the crystallization of atoms into NC, the assembly of NC into superlattices further presents the already-discussed challenges in modeling interactions between NCs. Another complication comes from the anisotropy of interactions between NC cores, which requires Derjaguin approximation, that is, integration of forces over the surface of two interacting bodies, and the consideration of potential ligand vortices in the edges of the NCs.\n\nComputational tools and models that can properly treat such large systems of particles without relying on periodic boundary conditions will be required to better understand these levels of\n\nFirst-principles calculations of atomic clusters have generally been limited to small crystallites on the order of hundreds up to thousands of atoms. Despite the small cluster sizes, these calculations were conducted for atoms across the periodic table with diverse quantum mechanical interactions. Calculations at the atomic scale highlight the importance of unpacking the relative and specific strengths of different types of physical interactions during the growth process as well as their\n\nFigure 13. Electronic properties of semiconducting NCs. (a) Optical absorption of Cd33Se33 with (red) and without (black) -OP(CH3)3 ligands. The electronic spectrum is dense even for this small NC. Each peak includes multiple states (vertical bars). Adapted with permission from ref 543. Copyright 2009 American Chemical Society. (b) Density of states (DOS) of the stoichiometric Cd33Se33 NC, and the nonstoichiometric Cd28Se38 and Cd38Se28 NCs. Excess Se creates traps across the band gap, facilitating fast nonradiative relaxation without light emission. In contrast, excess Cd forms a trap sub-band, and the NC emits at the main peak and from the sub-band. Se is a non-metal and needs directional bonds to heal traps, while Cd is a metal and creates bonds more easily. Adapted with permission from ref 544. Copyright 2012 American Chemical Society. (c) DOS and charge carrier dynamics in CsPbBr3 NCs. The valence band is denser than the conduction band, and photo-excitation deposits energy primarily into electrons. Electrons transfer energy to holes within 200 fs. Holes relax by depositing energy into phonons. Adapted with permission from ref 545. Copyright 2023 American Chemical Society. (d) DOS of single excitons (SE) and double excitons (DE) in the Si29H24 NC. The DE DOS rises rapidly and exceeds SE DOS at energies above 2.7 times the band gap. Quantum confinement enhances Coulomb interactions, and SEs evolve into DEs at energies above the threshold. Electronvibrational relaxation brings electronic energy below the threshold, and DEs recombine to form SEs. Adapted with permission from ref 546. Copyright 2012 American Chemical Society. (e) Optical excitations in small neutral and charged PbSe NCs. Multiple excitons (MEs) dominate in neutral NCs at energies above 2.7 band gaps. 34 MEs couple to and borrow optical intensity from SEs. Charged NCs exhibit intraband (IB) excitations. In combination with SEs they form trions. Trions dominate at energies up to 5 band gaps, and few MEs are generated. Adapted with permission from ref 34. Copyright 2009 American Chemical Society. (f) Auger-assisted charge transfer from NC to molecule. Electron transfer from NC to molecular LUMO is accompanied by hole excitation. The hole rapidly relaxes by coupling to phonons. Hole participation accelerates electron transfer and eliminates the Marcus inverted regime in the dependence of the transfer rate on driving force ( \u0394 G ). Adapted with permission from ref 547. Copyright 2013 American Chemical Society.\n\n<!-- image -->\n\ncontribution to emergent physical properties. For example, whereas van der Waals forces were almost entirely responsible for the cohesive energy of a certain NC assembly, 428 more complex electronic interactions may be present as well in other systems. As discussed in the coming section about electronic properties, sustaining charge transfer between NCs in assemblies in the presence of dominant van der Waals bonding 528 remains an open challenge.\n\n6.3. Towards Nanoscale Active Matter. Establishing a close-knit loop between computation and advanced experimental measurements permits understanding the dynamics of NC assemblies. Liquid-phase TEM has been utilized to map inter-NC interactions 456,529,530 and liquid-solid interfacial stiffness 531 in NC assemblies, both of which can be fed as inputs into simulations to predict self-assembly pathways or even guide the selection of polymorphs or microstructures for experimental systems of practical NCs. NCs are a potential system for understanding phase transitions and transition path sampling. The diverse parameter space due to shape anisotropy and interaction potential leads to exotic phases that are chiral, multicomponent, topologically regulated, and even swarming (if out of equilibrium), whose formation mechanisms and reconfiguration dynamics are of fundamental importance for condensed matter physics and the design of complex phases. Notably, the reconfiguration dynamics of NC assemblies 382,532 are barely studied both experimentally and computationally, despite their huge potential as rewritable, self-healing, and selfevolving devices. Fundamental understandings of the effects of multiple length scales, from inter-NC interactions to hydrodynamic flows and other effects due to external fields, are lacking when it comes to nanoscale building blocks. More efforts are required to establish the field of nanoscale active matter, where external energy drives the actions of NCs near or far from thermodynamic equilibrium.\n\nFigure 14. Electronic properties of metallic NCs. (a) Bulk, surface, and plasmon states in Ag 104 . Plasmons extend far beyond NC, providing strong coupling to other NCs, substrates, molecules, and light. Plasmon states couple to vibrations more weakly than bulk and surface states. Adapted with permission from ref 579. Copyright 2010 American Physical Society. (b) Evolution of hot electron energy in Au55. 570 Metallic NCs have no band gap, in contrast to semiconducting NCs (Figure 13). Nevertheless, smaller gaps do appear, giving rise to excited states that remain populated for a picosecond. Adapted with permission from ref 570. Copyright 2016 American Chemical Society. (c) Surface atoms of metallic NCs can undergo slow fluctuations, creating longer-lived states and (photo-) catalytic sites. Adapted with permission from ref 571. Copyright 2020 American Chemical Society. (d) Active absorbers of light, surface plasmons are collective electronic excitations that lose coherence within femtoseconds. Hot charges need to be extracted prior to electron-hole recombination (top). If metallic NCs are strongly coupled to charge acceptors, plasmon excitations produce charge-separated states immediately, enhancing charge extraction (bottom). Adapted with permission under a Creative Commons CC BY license from ref 572. Copyright 2014 American Chemical Society. (e) By extending far away from metal, plasmons enable efficient coupling to substrates over long distances, facilitating charge and energy transport. Adapted with permission from ref 573. Copyright 2020 American Chemical Society. (f) Metallic NCs support ensembles of hot charges, but simultaneous transfer of many charges are forbidden (top). Instead, hot electrons can transfer energy by scattering with substrate electrons (bottom), enabling energy transport devices. Adapted with permission from ref 574. Copyright 2021 Springer Nature BV.\n\n<!-- image -->\n\n## 7. FUNCTIONS AND APPLICATIONS\n\nThe diversity of NC cores with different shapes, sizes, chemical compositions, and capping ligands defines a staggering design space for materials. The obvious challenge is identifying the regions of this space that contain NC assemblies with given properties or superior performance compared to traditional materials structured solely at the atomic and molecular scale. There are many strategies for expanding the inventory of NC assemblies. For example, so far only superstructures containing up to three NC species (ternary systems) have been considered, 449,476,533 yet analogues to high entropy alloys 534 may soon be investigated. Adding active NCs to the system during synthesis or operation, in which the environment supplies energy or momentum, further expands the design space.\n\nwindows, flexible sensors, displays, and efficient catalysts, 537 and assisted by 3D nanoprinting, 379 will be key. Given the breadth of the field, we do not attempt an exhaustive description of all phenomena that have been proposed or are under investigation. Instead, we highlight a few selected examples, for which nanoscale structural order plays a central role in achieving desired functional properties.\n\nSignificant potential with open challenges exists for NC assemblies in the application fields of thermoelectric materials, batteries, plasmonics, high mobility semiconductors, flexible electronics, and light-emitting devices. 60 Assembled QD solids permit solution-processed functional optoelectronic nanomaterials. 535 Phononics has recently been identified as an as-of-yet untapped area. 536 Bridging the scales from functional nanocomposites to robust macroscale devices, such as smart\n\n7.1. Electronic Properties. The rational design of electronic NC-based materials is a formidable task due to the complex structural motifs and the intricate electronic processes involved, which requires a detailed understanding of the evolution of energy and charge following photo-excitation or charge injection. In principle, the multiscale nature of NCs offers great potential for fine-tuning their electronic properties. However, achieving accurate and reliable results at reasonable computational cost necessitates tailored-modeling approaches that account for the complexity of the NC electronic structure and the diversity of materials and chemical motifs. Conceived as artificial atoms based on the effective mass theory (EMT) of finite-size semiconductors, 538 colloidal NCs often exhibit contradictory or disparate physical and chemical properties at the atomistic, molecular, and bulk scale, which can lead to differing viewpoints about the behavior of NCs. 539 For\n\nexample, the molecular view suggests strong electron-hole and charge-phonon interactions, as well as slow energy relaxation due to the mismatch between electronic energy gaps and phonon frequencies. 540 In contrast, the bulk view advocates that (i) the kinetic energy of quantum confinement is greater than electron-hole interactions, (ii) the charge-phonon coupling is weak, and (iii) the energy relaxation through quasi-continuous bands is rapid.\n\nThe reality often falls somewhere in between these extremes. An atomistic description of electronic properties and electronvibrational dynamics in NCs can help to elucidate which viewpoint \ue0d5 artificial atoms, molecules, or bulk \ue0d5 is more suitable for understanding a particular application, depending on NC size and composition, energy range, and type of process. The atomistic description can capture realistic properties of NCs, such as defects, surface passivation with shells and ligands, and coupling between NCs and substrates. The size of NCs is the main challenge for an atomistic description. Realistic NCs are notably larger than those amenable to an ab initio calculation, and the number of electronic states involved is enormous, apart from special situations within small energy ranges. 539 Modern machine learning methods allow addressing size and timescale challenges of atomistic modeling by providing reduced models of electronic Hamiltonians 463 and force fields of ab initio quality. 460\n\nSemiconducting and metallic NCs share many commonalities, while there exist qualitative differences. Most notably, semiconducting NCs have a large energy gap in the electronic spectrum, enabling long-lived excited states whose excess energy can be utilized in optoelectronic and solar energy applications. Metallic NCs have no gap between occupied and vacant electronic states, but they exhibit collective electronic excitations \ue0d5 localized surface plasmon resonances (LSPR), or plasmons \ue0d5 at energies that are relevant for many applications. Plasmons respond strongly to electromagnetic fields and spatially extend far outside NCs, enabling electronic interactions with substrates and surface species. Figures 13 and 14 provide illustrations of important electronic properties and electron-vibrational dynamics in semiconducting and metallic NCs, respectively. We should also point to an enormous variety of semiconducting NC structures produced to date. For example, in terms of materials, this includes conventional (e.g., Si) and binary (e.g., II-VI materials such as CdSe, InP, ZnS) as well as more complex hybrid structures. Recently, quantum dots made of halide perovskite materials (e.g., CsPbI3) have attracted wide attention worldwide. 541 Explored architectures include various shapes and sizes as well as more complex architectures (e.g., core-shell structures). Finally, significant work has been done on hybrid semiconducting and metallic NC structures, taking advantage of semiconducting and metallic properties of constituents. 542\n\n7.1.1. Semiconducting NCs. Semiconducting NCs are usually composed of thousands of atoms, and correspondingly, they contain an enormous number of discrete electronic states. For example, if each atom (e.g., Si) provides four valence electrons, there are 4000 valence band (VB) in a 1000 Si NC. An even larger number of states is available in the conduction band (CB), and therefore there are millions of single excitons (4000 ) 2 and many more trions (three charges) and double excitons 546,548 (two electrons and two holes). Despite their seeming complexity, these electronic manifolds can be treated at various modeling levels. The optical-electronic spectra appear atom-like (Figure 13a) because (i) the density of states (DOS) is sparse at low energies, and (ii) the large number of excitations follows optical selection rules of the EMT 538 that provides s-type, p-type, etc. envelope functions, each containing multiple excitations. Furthermore, there exist exciton states below the quasi-continuum of excitations across the band gap. Pseudopotential 549 and stochastic wave function 550 approaches exhibit favorable scaling with system size. Alternatively, one can consider combining periodic solidstate physics treatments of bulk NC regions with explicit consideration of surfaces by using, e.g., embedding methods. 551 Excitonic effects are typically treated by the Bethe-Salpeter theory, which is computationally demanding. Simpler descriptions involving approximations to the dielectric function 552 and stochastic sampling 553 are valuable.\n\nThe main function of ligands is to enable various synthetic routes for manufacturing colloidal NCs, passivate the electronic defects, and protect the NC surface. Moreover, ligands interact strongly with NC surfaces leading to substantial charge redistribution and polarization effects on the surface. 543 Hybridized states form, in which the electronic density is spread over the NC and the ligands. In fully passivated NCs, neither the ligand-localized nor hybridized molecular orbitals appear as trap states inside or near the band gap. Instead, being mostly optically dark, dense hybridized states open channels of relaxation of high-energy electronic excitations (Figure 13a). Loss of passivating ligands leads to either optically dark or bright additional states inside of the band gap, depending on the position of the leaving ligand. Mid-gap trap states are eliminated by surface reconstruction in certain magic-size NCs, such as Cd33S33 (Figure 13b). However, surface passivation is typically required. 554,555 Modeling of electronic properties of passivated NCs requires proper placement of ligands on NC surfaces to satisfy charge neutrality and realistic synthesis conditions.\n\nAchieving precise control over the placement of molecular ligands remains an outstanding synthetic challenge. It often brings forward properties and applications, such as chiroptical features, which is of interest to structure determination, polarized photo-detectors, sensing, and spintronics. Typically, semiconducting NCs are nonchiral structures with significant optical activity in the UV-Vis range. In contrast, chiral molecular systems generally have a significant band gap. One approach to induce chiroptical signatures in semiconducting NC is by creating chirality in their surrounding environment, often referred to as chirality transfer . This can be achieved by embedding inorganic NCs within chiral superstructures or by using achiral molecular ligands to passivate the semiconductor surfaces. While some experimental and theoretical reports are encouraging, 556 -558 understanding of the physical processes underpinning chirality transfer is yet to be achieved. For example, structural templating, state hybridization, and longrange dipolar interactions were proposed as mechanisms to be employed by fabrication strategies. 559 -562\n\nNC composition is often not fully stoichiometric, and the NC surface can be rich in a particular element. Metal-rich surfaces behave differently from non-metal-rich surfaces. 544 The stoichiometric CdS NC maintains a large band gap. However, an S-rich surface creates a larger number of defect states with energies everywhere inside the band gap (lower-left panel of Figure 13b), leading to rapid electron-vibrational relaxation and impeding light emission. In contrast, defect states created by a Cd-rich surface form a sub-band inside the\n\nbandgap (lower-right panel of Figure 13b), leaving a large energy gap between the CB minimum and the defect band. The nonradiative energy relaxation is limited, and the NC emits both at the main peak corresponding to the band-gap transition and broadly at lower energy corresponding to transitions into and out of the defect sub-band. 544 The differences arise due to the bonding properties of metals and non-metals. S, Se, and other non-metals require directional covalent bonds, and all the bonding requirements cannot be satisfied on the S-rich surface. Metals, such as Cd and Pb, can form bonds more easily and in a less directional manner, reducing the number of defect levels. Such general chemical bonding principles, as reflected in the covalent bond classification scheme and charge-orbital balance model, 554,563 guide NC synthesis, passivation, and stabilization toward attaining desirable electronic features.\n\nNCs simultaneously exhibit molecular and bulk properties. Sufficiently high above the band gap, the NC electronic DOS is high, similar to that in bulk. At the same time, charge-charge interactions are strong in NCs, due to quantum confinement, resembling molecules. Such a combination opens channels for efficient Auger-type processes, such as multiple exciton generation, 540 electron-hole energy exchange, 538,545 and Auger-assisted charge transfer 547 (Figure 13c -f). The VB DOS is higher than the CB DOS in many materials (Figure 13b -c), and therefore, photo-excitation at energies above the band gap places the excess energy mostly into electrons. The Coulomb interaction between electrons and holes results in a rapid (100 fs) energy exchange between electrons and holes, with most of the energy transferred to holes, due to the larger hole DOS. Subsequently, the holes relax to the band edge by coupling to vibrations on a 1 ps timescale 545 (Figure 13c).\n\nThe electronic DOS rises rapidly with energy, and there is a universal crossover between the DOS of single excitons (SE) and double excitons (DE) at energies of about 2.7 band gaps 546,564,565 (Figure 13d -e). At energies above the threshold, reached by photo-excitation or electron-hole injection, SEs transform rapidly to DEs, a process known as carrier multiplication 564 and multiple exciton generation (MEG). 540 MEG and closely related singlet fission 566 can be used to increase solar cell efficiencies by creating more than one electron-hole pair per absorbed photon. Electronic energy relaxes by coupling to vibrations on the timescale of picoseconds, and as the energy drops below the SE/DE DOS crossover threshold, DEs recombine to form SEs. 546 Coulomb coupling in semiconducting NCs couples SE and DE states. Photo-excitation of superpositions of SEs and DEs leads to the instantaneous generation of multiple electron-hole pairs per absorbed photon. This process is particularly efficient in small NCs. 565 NCs are known to blink, and the blinking is attributed to charge trapping by surface defects or ligands. 567 The complementary charge remains in the NC core, creating trions (three-particle states) arising as a combination of intraband (IB) transitions and SEs (Figure 13e). The trion states dominate statistically over DEs at intermediate energies, and the threshold for MEG is shifted to much higher energies. A similar effect arises if a charge is trapped by a mid-gap state inside the NC core. These multielectron-charged states may also be of relevance to photocatalytic reactions. 568 Thus, attaining robust control over the formation and dynamics of such multiparticle natural and charged excitations remains an important avenue toward enabling applications particularly relevant to the clean energy realm.\n\nThe electron-hole energy exchange in NCs is responsible for unconventional mechanisms of charge transfer from an NC to a molecule, a substrate, or another NC. In molecular systems, the excess electronic energy between the lowest unoccupied molecular orbitals (LUMO) of the donor and acceptor species is deposited to vibrations, giving rise to a characteristic Marcus theory parabolic dependence of the charge transfer rate on the LUMO-LUMO energy gap. 569 The latter is known as the driving force \u0394 G (Figure 13f). In NCs, the excess electronic energy can be transferred to another charge, eliminating the Marcus inverted region, in which the rate decreases with increasing \u0394 G . 547 The intermediate hole-excited states are populated transiently in the timescale of picoseconds. However, their participation changes the transfer rate by orders of magnitude. Such Auger-type charge transfer is not possible in molecules, due to low electronic DOS, or bulk semiconductors, due to weak charge-charge interactions.\n\n7.1.2. Metallic NCs. There are two major differences in the electronic properties of metallic NCs compared to their semiconducting counterparts. First, there is no energy gap separating occupied and empty electronic states. Second, metallic NCs support plasmon excitations at practically relevant energies. Plasmons are collective excitations of multiple electrons, and their wave functions extend many angstroms outside the NCs. 575 -578 Figure 14a shows representative bulk, surface, and plasmon states in an Ag104 NC. 579 As demonstrated by the projection in the bottom panel, the plasmon orbital extends over a nanometer beyond the NC. Plasmon excitation is a superposition of many such orbitals. The superposition dephases 575 into independent electron-hole pairs in the timescale of tens of femtoseconds (Figure 14d). The collective nature of plasmon excitations and their significant spatial delocalization result in an intense optical response and strong coupling to substrates 573 (Figure 14e). Because plasmons are localized significantly away from the atoms, they couple more weakly to NC phonons compared to the bulk and surface states. 579 Consequently, electronvibrational relaxation of plasmonic excitations is slower than that of electronic excitations in the bulk. 580\n\nSince metallic NCs have no energy gap separating occupied and vacant electronic states, electrons and holes recombine fast in metals, within the timescale of picoseconds, while in semiconductors they can live in the timescale of nanoseconds. The strong optical response of plasmons allows generating many electron-hole pairs. If energetic charge carriers can be utilized before they relax by transferring electronic energy to heat, important applications can be envisioned, including photochemical reactions and solar energy, ultrafast electrooptical and photonic devices, photodetection and sensing, and bioscience. 575 -581 For example, the use of plasmons to mediate heterogeneous catalysis of adsorbates on metallic surfaces holds the promise of achieving high photoelectric conversion efficiency and controllable reaction selectivity.\n\nAlthough metallic NCs exhibit a (quasi-) continuous electronic spectrum, some special states can be populated for relatively long periods of time. This can happen if the electronic DOS of an NC exhibits gaps 570 (Figure 14b), or if an electronic state is decoupled from the rest of the structure due to a structural fluctuation 571 (Figure 14c). In the Ag 104 NC shown in Figure 14b, the state 1 eV below the plasmon excitation energy is energetically separated from the lower energy states and survives for 0.8 ps. The state is above the TiO2 CB edge, and therefore, hot electrons in that state can be\n\nefficiently extracted. 570 The top atom of the Pt20 NC pyramid adsorbed on the MoS2 substrate undergoes structural fluctuations on the timescale of 50 ps. 571 When the atom fluctuates out of its equilibrium location, its coupling to the rest of the structure decreases, and the lifetime of the corresponding electronic state grows to 0.6 ps. Unsaturated chemical bonds are created, and the catalytic activity of the site increases. The energy of the state is close to the MoS2 CB edge, such that catalysis can be performed both optically by plasmon excitation of the NC, and electrically by injection of charge from the MoS2 substrate to the NC. Although 0.6 -0.8 ps excited state lifetimes appear short, they still embrace multiple periods of molecular vibrations, which may be sufficient to break chemical bonds. Accurate description and identification of chemically active electronic resonances within electronic state continua in metals are challenging. It is also challenging to identify the mechanism by which electrons propagating in substrates over micrometers get localized to a metallic NC, and then break and form bonds on the \u00c5-scale. 578\n\nCollective plasmon excitations dephase into electron-hole pairs in the timescale of 10 fs, and the hot carriers should be extracted within the timescale of picoseconds before they recombine nonradiatively 575 -578 (top panel of Figure 14d). However, if coupling to a substrate is strong, photo-excitation of the plasmon resonance generates charge-separated states, in which one of the charges is already extracted from the metallic NC (bottom panel of Figure 14d). This theoretical prediction 572 was confirmed experimentally. 582 The strength of the NC-substrate interaction depends on the condition of the substrate surface. If the surface is smooth and chemically saturated, as in MoS2 and other layered materials, the interaction is weak, largely van der Waals, and the extent of instantaneous charge separation is small. 583 If the surface is chemically unsaturated and the NC-substrate interaction involves chemical bonding, the charge-separated character of the photo-excited state is as large as 20% or more. 572,582 Even if there is no chemical bonding between a metallic NC and the substrate, plasmon states generate efficient electronic coupling across large distances in the nanometer scale (Figure 14e), because they extend far outside the metal (Figure 14a). This was confirmed by the spatially and time-resolved experiments performed on interfaces of Au films
